Repository: yifei-1021/DRM-ML-Project

# DRM-ML-Project
This Repository contains the Juypter Notebooks and Spreadsheet developed for the article "Uncovering Structure-Activity Relationships for Ni-Catalyzed Dry Reforming of Methane via Interpretable Machine Learning"

# Main Juypter Notebooks
The main notebooks used for machine learning models are "CatalysisML_Final_Syngas.ipynb" and "CatalysisML_Final_Conversion.ipynb".
These notebooks are used to generate the predictions and PDP plots
The "CatalysisML_Trajectory.ipynb" Notebook contains codes to plot the trajectory plots

# Auxiliary notebooks 
Other notebooks used are "CatalysisML_Final_DataAnalysis.ipynb" and "CatalysisML_Final_Apsenplt.ipynb"
They are used to generate other plots for data analysis and the surface plots from the Aspen Simulations

# SpreadSheets and CSV files
The spreadsheets for the Final Data are presents in both .xlsx and .csv formats
The "Simulation" spreadsheets contains results from Aspen Simulations.
The "trend.csv" file contains the number of past literature papers published on DRM

# Please cite our article Keerthana et al, 2022 "Impacts of Catalyst and Process Parameters on Ni-Catalyzed Methane Dry Reforming via Interpretable Machine Learning", if any of the resources are used

File: dataset/Final Complied.csv (part 1 of 6)
Catalyst,Ratio of CH4 in Feed,Reaction Temperature,Ni Loading,Reaction Time,Pore Size,Pore Volume,Surface Area,H2-TPR Peak Temperature,Ni Particle Size,Ni Dispersion,Modifier Electronegativity,GHSV,CH4 Conversion,CO2 Conversion,Syngas_Ratio,Paper no.
Ni−SiO2‑550,0.1500,650.0000,10.0000,0.5000,4.7000,0.5800,476.0000,640.0000,2.9000,,1.9600,60000.0000,68.5000,73.6000,0.7000,2021-1
Ni−SiO2‑750,0.1500,650.0000,10.0000,0.5000,4.7000,0.5800,476.0000,640.0000,4.6000,,1.9600,60000.0000,66.9000,72.4000,0.7000,2021-1
Ni/Sn0.2−SiO2‑550,0.1500,650.0000,10.0000,0.5000,5.2000,0.5800,455.0000,457.0000,2.9000,,1.9600,60000.0000,18.4000,26.1000,1.0000,2021-1
Ni/Sn0.2−SiO2‑750,0.1500,650.0000,10.0000,0.5000,5.2000,0.5800,455.0000,457.0000,4.6000,,1.9600,60000.0000,14.6000,19.9000,0.9000,2021-1
Ni/Sn0.05−SiO2‑550,0.1500,650.0000,10.0000,0.5000,4.8000,0.8200,599.0000,558.0000,3.9000,,1.9600,60000.0000,61.3000,74.0000,0.7000,2021-1
Ni/(-Al2O3),0.1500,800.0000,5.0000,4.1670,20.9000,0.6200,128.7000,782.0000,6.2000,,0.0000,108000.0000,95.3000,98.7000,0.9900,2021-3
Ni/(Al2O3-Crush),0.1500,800.0000,5.0000,4.1670,11.1000,0.2300,80.7000,783.0000,10.2000,,0.0000,108000.0000,91.5000,93.4000,0.9900,2021-3
Ni/(Al2O3-Sigma),0.1500,800.0000,5.0000,4.1670,7.0000,0.2300,99.9000,792.0000,16.0000,,0.0000,108000.0000,90.1000,93.3000,0.9500,2021-3
Ni/(-Al2O3),0.4500,800.0000,5.0000,4.1670,20.9000,0.6200,128.7000,782.0000,6.2000,,0.0000,216000.0000,78.8000,83.5000,0.9700,2021-3
Ni/(Al2O3-Crush),0.4500,800.0000,5.0000,4.1670,11.1000,0.2300,80.7000,783.0000,10.2000,,0.0000,216000.0000,72.1000,76.8000,0.9500,2021-3
Ni/(Al2O3-Sigma),0.4500,800.0000,5.0000,4.1670,7.0000,0.2300,99.9000,792.0000,16.0000,,0.0000,216000.0000,57.5000,61.0000,0.8400,2021-3
Ni-Ce,0.1500,650.0000,10.0000,24.0000,15.0000,0.0800,13.1000,327.0000,78.0000,,1.1100,60000.0000,30.0000,43.4000,0.5300,2021-5
Ni-LaCe 1:4,0.1500,650.0000,10.0000,24.0000,13.8000,0.0700,12.2000,392.0000,10.0000,,1.1100,60000.0000,49.0000,63.6000,0.6300,2021-5
Ni-LaCe 1:1,0.1500,650.0000,10.0000,24.0000,11.2000,0.0600,11.4000,352.0000,26.0000,,1.1100,60000.0000,48.0000,61.3000,0.6400,2021-5
Ni-Ce,0.1500,650.0000,10.0000,12.0000,15.0000,0.0800,13.1000,327.0000,78.0000,,1.1100,60000.0000,32.1000,45.1500,0.5300,2021-5
Ni-LaCe 1:4,0.1500,650.0000,10.0000,12.0000,13.8000,0.0700,12.2000,392.0000,10.0000,,1.1100,60000.0000,50.6000,64.0000,0.6300,2021-5
Ni-LaCe 1:1,0.1500,650.0000,10.0000,12.0000,11.2000,0.0600,11.4000,352.0000,26.0000,,1.1100,60000.0000,49.5000,62.0000,0.6400,2021-5
3%-Ni/(-Al2O3),0.1500,800.0000,4.0900,120.0000,19.7000,0.7000,129.9000,790.0000,3.3000,15.9000,1.1200,108000.0000,84.9000,89.0000,1.0000,2021-8
5%-Ni/(-Al2O3),0.1500,800.0000,4.6800,120.0000,20.9000,0.6900,128.7000,786.0000,6.3000,15.3000,1.1200,108000.0000,92.0000,97.4000,1.0000,2021-8
10%-Ni/(-Al2O3),0.1500,800.0000,3.6400,120.0000,23.9000,0.6600,123.3000,785.0000,9.2000,13.2000,1.1200,108000.0000,92.5000,99.0000,1.0000,2021-8
20%-Ni/(-Al2O3),0.1500,800.0000,4.2300,120.0000,25.4000,0.6200,93.4000,782.0000,11.1000,9.3000,1.1200,108000.0000,93.0000,99.0000,1.0000,2021-8
3%-Ni/(-Al2O3),0.1500,800.0000,4.0900,60.0000,19.7000,0.7000,129.9000,790.0000,3.3000,15.9000,1.1200,108000.0000,84.2000,90.0000,1.0000,2021-8
5%-Ni/(-Al2O3),0.1500,800.0000,4.6800,60.0000,20.9000,0.6900,128.7000,786.0000,6.3000,15.3000,1.1200,108000.0000,90.9000,97.7000,1.0000,2021-8
10%-Ni/(-Al2O3),0.1500,800.0000,3.6400,60.0000,23.9000,0.6600,123.3000,785.0000,9.2000,13.2000,1.1200,108000.0000,93.6000,98.4700,1.0000,2021-8
20%-Ni/(-Al2O3),0.1500,800.0000,4.2300,60.0000,25.4000,0.6200,93.4000,782.0000,11.1000,9.3000,1.1200,108000.0000,94.7000,99.0000,1.0000,2021-8
Ni-DML-160-1-1,0.4000,750.0000,17.4000,12.0000,12.4000,0.6200,516.0000,790.0000,9.0000,12.0000,0.0000,30000.0000,83.0000,90.0000,0.9500,2021-13
Ni-DML-160-2-1,0.4000,750.0000,16.5000,12.0000,12.4000,0.6200,309.0000,790.0000,12.0000,8.4000,0.0000,30000.0000,84.0000,91.0000,0.9400,2021-13
Ni-DML-160-3-1,0.4000,750.0000,22.2000,12.0000,12.4000,0.6200,440.0000,790.0000,15.0000,6.9000,0.0000,30000.0000,85.0000,91.0000,0.9400,2021-13
Ni-DML-160-4-0.25,0.4000,750.0000,27.9000,12.0000,12.4000,0.6200,288.0000,790.0000,14.0000,7.2000,0.0000,30000.0000,88.0000,89.0000,0.8600,2021-13
Ni-DML-160-4-0.5,0.4000,750.0000,30.8000,12.0000,12.4000,0.6200,342.0000,790.0000,18.0000,5.8000,0.0000,30000.0000,84.0000,86.0000,0.8500,2021-13
Ni/γ-Al2O3,0.4000,750.0000,5.3000,12.0000,12.4000,0.6200,158.0000,790.0000,21.0000,4.8000,0.0000,30000.0000,80.0000,82.0000,0.9100,2021-13
Ni/B-MWW,0.4000,750.0000,4.9000,12.0000,12.4000,0.6200,437.0000,790.0000,38.0000,2.6000,0.0000,30000.0000,43.0000,57.0000,0.6600,2021-13
Ni/γ-Al2O3,0.4000,700.0000,5.3000,12.0000,12.4000,0.6200,158.0000,790.0000,21.0000,4.8000,0.0000,30000.0000,57.0000,62.0000,0.8000,2021-13
Ni/B-MWW,0.4000,700.0000,4.9000,12.0000,12.4000,0.6200,437.0000,790.0000,38.0000,2.6000,0.0000,30000.0000,15.0000,28.0000,0.4500,2021-13
Ni0.5/HAP,0.1000,800.0000,3.0900,7.0000,27.4200,0.2250,44.9000,561.0000,14.6000,,0.0000,30000.0000,84.0000,90.8000,1.0000,2021-14
Ni0.5/HAP-OP,0.1000,800.0000,2.2800,7.0000,27.4200,0.2250,57.1000,703.0000,18.6000,,0.0000,30000.0000,98.1000,97.8000,0.9960,2021-14
Ni1/HAP-OP,0.1000,800.0000,4.0900,7.0000,27.4200,0.2250,69.2000,694.0000,26.2000,,0.0000,30000.0000,93.5000,97.3000,1.0100,2021-14
Ni1.5/HAP-OP,0.1000,800.0000,5.6400,7.0000,27.4200,0.2250,85.4000,682.0000,27.1000,,0.0000,30000.0000,97.8000,95.6000,1.0100,2021-14
Ni2/HAP-OP,0.1000,800.0000,8.3600,7.0000,27.4200,0.2250,93.5000,664.0000,38.2000,,0.0000,30000.0000,93.0000,95.6000,1.0080,2021-14
Ni0.5/HAP-OP,0.1000,700.0000,2.2800,7.0000,27.4200,0.2250,57.1000,703.0000,18.6000,,0.0000,30000.0000,82.0000,87.0000,0.9200,2021-14
Ni0.5/HAP-OP,0.1000,750.0000,2.2800,7.0000,27.4200,0.2250,57.1000,703.0000,18.6000,,0.0000,30000.0000,87.3000,90.8000,0.9700,2021-14
Ni0.5/HAP-OP,0.1000,800.0000,2.2800,7.0000,27.4200,0.2250,57.1000,703.0000,18.6000,,0.0000,30000.0000,97.4000,96.8000,1.0000,2021-14
Ni0.5/HAP-OP,0.1000,800.0000,2.2800,7.0000,27.4200,0.2250,57.1000,703.0000,18.6000,,0.0000,30000.0000,98.1000,97.4000,0.9960,2021-14
Ni0.5/HAP-OP,0.1000,800.0000,2.2800,7.0000,27.4200,0.2250,57.1000,703.0000,18.6000,,0.0000,40000.0000,97.5000,96.1000,1.0000,2021-14
Ni0.5/HAP-OP,0.1000,800.0000,2.2800,7.0000,27.4200,0.2250,57.1000,703.0000,18.6000,,0.0000,60000.0000,91.9000,94.8000,0.9800,2021-14
NiCo/MMAl,0.5000,750.0000,7.0000,9.0000,8.3000,0.1500,64.0000,840.0000,9.4000,3.7000,1.8800,48000.0000,53.7000,55.8000,0.7700,2021-17
NiCo/MAl,0.5000,750.0000,7.6000,9.0000,8.1000,0.1900,85.0000,845.0000,8.7000,3.4000,1.8800,48000.0000,52.6000,59.7000,0.7900,2021-17
Ni/Mal,0.5000,750.0000,9.1000,9.0000,8.7000,0.2600,105.0000,790.0000,7.3000,2.8000,1.8800,48000.0000,49.5000,56.6000,0.7900,2021-17
NiCo/MMAl,0.5000,750.0000,7.0000,5.0000,8.3000,0.1500,64.0000,840.0000,9.4000,3.7000,1.8800,48000.0000,57.0000,58.6000,0.7800,2021-17
NiCo/MAl,0.5000,750.0000,7.6000,5.0000,8.1000,0.1900,85.0000,845.0000,8.7000,3.4000,1.8800,48000.0000,56.0000,62.6000,0.7900,2021-17
Ni/Mal,0.5000,750.0000,9.1000,5.0000,8.7000,0.2600,105.0000,790.0000,7.3000,2.8000,1.8800,48000.0000,55.4000,62.6000,0.7900,2021-17
Ni/EXVTM-SiO2,0.3610,750.0000,9.9270,6.0000,3.1900,0.1520,350.4000,445.0000,12.0000,,0.0000,18000.0000,45.0000,80.5000,0.9000,2021-23
NiCo/EXVTM-SiO2,0.3610,750.0000,9.6200,6.0000,3.2300,0.1450,361.0000,330.0000,12.8000,,1.8800,18000.0000,34.3000,80.6000,0.9500,2021-23
NiCu/EXVTM-SiO2,0.3610,750.0000,10.4000,6.0000,3.1300,0.1480,354.3000,272.0000,10.6000,,1.9000,18000.0000,54.1300,91.1300,0.9900,2021-23
Ni/CeMnOx (1 : 1),0.1500,640.0000,9.2000,24.0000,9.9000,0.1000,15.6000,312.0000,26.0000,4.6000,1.3350,60000.0000,42.0000,55.0000,0.7300,2021-30
Ni/CeMnOx (9 : 1),0.1500,640.0000,10.1000,24.0000,6.7000,0.0960,14.0000,410.0000,30.0000,3.4000,1.1630,60000.0000,39.0000,57.0000,0.7200,2021-30
Ni/CeMnOx (1 : 4),0.1500,640.0000,8.6000,24.0000,20.5000,0.0560,15.9000,417.0000,23.0000,4.5000,1.4640,60000.0000,47.0000,70.0000,0.7100,2021-30
Ni@Silicalite1,0.2220,600.0000,1.4000,5.0000,12.2000,0.1490,451.0000,730.0000,4.5000,6.4000,0.0000,20000.0000,46.7000,59.6000,0.7600,2021-32
Ni/Silicalite1,0.2220,600.0000,1.1000,2.5000,12.2000,0.1630,506.9000,510.0000,15.7000,,0.0000,20000.0000,45.0000,52.0000,0.8440,2021-32
Ni@SiO2,0.2220,600.0000,1.1000,5.0000,0.5000,0.1000,171.5000,681.0000,6.4000,,0.0000,20000.0000,40.0000,53.0000,0.7000,2021-32
Ni@Silicalite1,0.2220,850.0000,1.4000,5.0000,12.2000,0.1490,451.0000,730.0000,4.5000,6.4000,0.0000,108000.0000,94.8000,78.0000,0.9800,2021-32
Ni/Silicalite1,0.2220,850.0000,1.1000,2.5000,12.2000,0.1630,506.9000,510.0000,15.7000,,0.0000,108000.0000,85.9000,73.2000,0.9000,2021-32
Ni@SiO2,0.2220,850.0000,1.1000,5.0000,0.5000,0.1000,171.5000,681.0000,6.4000,,0.0000,108000.0000,73.5000,65.5000,0.8700,2021-32
12NiAl-S,0.2500,700.0000,11.8000,1.5000,7.6000,0.5000,212.0000,710.0000,12.8000,18.5000,0.0000,24000.0000,87.5000,85.8000,0.9330,2021-40
12NiMgO-S,0.2500,700.0000,12.1000,5.0000,19.0000,0.2200,31.1000,720.0000,12.3000,,1.3100,24000.0000,72.0000,79.2000,0.8900,2021-40
12NiMgAl-S,0.2500,700.0000,11.8000,5.0000,15.5000,0.2900,58.1000,728.0000,8.6000,21.9000,0.0000,24000.0000,89.2000,90.4000,0.9300,2021-40
12Ni/MgAl-S,0.2500,700.0000,12.1000,5.0000,9.5000,0.2500,78.3000,795.0000,12.5000,,0.0000,24000.0000,82.0000,84.5000,0.9200,2021-40
12NiMgO/Al2O3,0.2500,700.0000,11.9000,5.0000,15.4000,0.1500,32.2000,768.0000,13.2000,,1.3100,24000.0000,72.0000,79.2000,0.8900,2021-40
Ni–La2O3,0.1000,700.0000,7.1400,50.0000,3.7000,0.1800,37.3000,580.0000,10.3000,,0.0000,30000.0000,60.3000,75.0000,0.7800,2021-40
Cs–Ni–La2O3,0.1000,700.0000,6.9400,50.0000,2.1000,0.1500,32.9000,630.0000,13.4000,,0.7900,30000.0000,69.9000,83.3000,0.8300,2021-44
K–Ni–La2O3,0.1000,700.0000,6.6900,50.0000,2.1000,0.1600,29.7000,592.0000,11.6000,,0.8200,30000.0000,73.7000,85.3000,0.8800,2021-44
Li–Ni–La2O3,0.1000,700.0000,6.6300,50.0000,2.5000,0.2400,42.9000,581.0000,14.3000,,0.9800,30000.0000,68.4000,81.8000,0.8300,2021-44
Mg–Ni–La2O3,0.1000,700.0000,6.7800,50.0000,2.8000,0.3600,54.5000,598.0000,14.8000,,1.3100,30000.0000,78.9000,90.7000,0.9200,2021-44
–Ni–La2O3,0.1000,700.0000,6.9500,50.0000,2.2000,0.1300,26.8000,595.0000,13.0000,,0.9300,30000.0000,78.0000,89.2000,0.9000,2021-44
Ni/SiO2,0.5000,750.0000,10.6000,12.0000,10.1000,0.1010,40.0000,658.0000,4.2000,17.8000,1.1200,24000.0000,60.5000,69.0000,0.8600,2021-51
Ni-Ce5- 1/SiO2,0.5000,750.0000,9.7600,12.0000,12.2000,0.1440,47.0000,625.0000,4.8000,13.6000,1.1200,24000.0000,60.5000,69.0000,0.8500,2021-51
Ni-Ce5- 2/SiO2,0.5000,750.0000,9.0300,12.0000,11.8000,0.1750,59.0000,601.0000,4.9000,16.5000,1.1200,24000.0000,77.8000,82.0000,0.9100,2021-51
Ni-Ce5- 3/SiO2,0.5000,750.0000,8.9400,12.0000,20.1000,0.2470,49.0000,608.0000,5.4000,13.6000,1.1200,24000.0000,80.5000,82.0000,0.9600,2021-51
Ni/SiO2,0.5000,750.0000,10.6000,24.0000,10.1000,0.1010,40.0000,658.0000,4.2000,17.8000,1.1200,24000.0000,56.2000,63.3000,0.8300,2021-51
Ni-Ce5- 1/SiO2,0.5000,750.0000,9.7600,24.0000,12.2000,0.1440,47.0000,625.0000,4.8000,13.6000,1.1200,24000.0000,58.1000,65.3000,0.8400,2021-51
Ni-Ce5- 2/SiO2,0.5000,750.0000,9.0300,24.0000,11.8000,0.1750,59.0000,601.0000,4.9000,16.5000,1.1200,24000.0000,76.2000,80.0000,0.9100,2021-51
Ni-Ce5- 3/SiO2,0.5000,750.0000,8.9400,24.0000,20.1000,0.2470,49.0000,608.0000,5.4000,13.6000,1.1200,24000.0000,78.5000,80.8300,0.9600,2021-51
10Ni/MA,0.2500,620.0000,10.0000,10.0000,4.7500,0.2000,97.0000,350.0000,4.4000,22.8000,0.0000,18000.0000,73.3000,45.2000,0.5800,2021-53
10Ni/MA,0.2500,620.0000,10.0000,20.0000,4.7500,0.2000,97.0000,350.0000,4.4000,22.8000,0.0000,18000.0000,70.4600,44.6000,0.5800,2021-53
10Ni(20T)/MA,0.2500,620.0000,10.0000,10.0000,5.4000,0.4000,99.0000,505.0000,2.4000,42.2000,0.0000,18000.0000,68.9200,42.8000,0.9600,2021-53
10Ni(20T)/MA,0.2500,620.0000,10.0000,20.0000,5.4000,0.4000,99.0000,505.0000,2.4000,42.2000,0.0000,18000.0000,66.8000,38.8000,0.9800,2021-53
10Ni(12T)/MA,0.2500,620.0000,10.0000,6.0000,5.7000,0.4000,98.0000,420.0000,2.2000,45.6000,0.0000,18000.0000,54.5000,37.6000,0.9000,2021-53
10Ni(18T)/MA,0.2500,620.0000,10.0000,6.0000,5.4000,0.4000,98.0000,495.0000,2.2000,45.2000,0.0000,18000.0000,70.5000,41.0000,0.9000,2021-53
10Ni(20T)/MA,0.2500,620.0000,10.0000,6.0000,5.4000,0.4000,99.0000,505.0000,2.4000,42.2000,0.0000,18000.0000,69.5000,43.5000,0.8900,2021-53
NiLa/SiO2,0.5000,750.0000,7.9400,5.0000,8.3000,0.3200,138.0000,685.0000,4.5000,13.1000,1.1000,48000.0000,62.9000,67.4000,0.8000,2021-56
NiCe/SiO2,0.5000,750.0000,7.7600,5.0000,6.7000,0.1900,177.0000,693.0000,5.0000,12.3000,1.1200,48000.0000,62.0000,66.4000,0.8100,2021-56
NiSm/SiO2,0.5000,750.0000,7.7300,5.0000,6.7000,0.2700,141.0000,613.0000,8.1000,12.8000,1.1700,48000.0000,49.9000,48.6000,0.7900,2021-56
NiGd/SiO2,0.5000,750.0000,7.2300,5.0000,6.6000,0.2700,140.0000,665.0000,7.5000,8.2000,1.2000,48000.0000,52.0000,54.0000,0.7900,2021-56
Ni/SiO2,0.5000,750.0000,8.4700,5.0000,6.8000,0.3000,178.0000,698.0000,4.4000,12.6000,0.0000,48000.0000,56.4000,58.1000,0.8000,2021-56
NiLa/SiO2,0.5000,750.0000,7.9400,10.0000,8.3000,0.3200,138.0000,685.0000,4.5000,13.1000,1.1000,48000.0000,58.2000,66.0000,0.7950,2021-56
NiCe/SiO2,0.5000,750.0000,7.7600,10.0000,6.7000,0.1900,177.0000,693.0000,5.0000,12.3000,1.1200,48000.0000,61.1000,66.4000,0.8100,2021-56
NiSm/SiO2,0.5000,750.0000,7.7300,10.0000,6.7000,0.2700,141.0000,613.0000,8.1000,12.8000,1.1700,48000.0000,35.4000,39.3000,0.7800,2021-56
NiGd/SiO2,0.5000,750.0000,7.2300,10.0000,6.6000,0.2700,140.0000,665.0000,7.5000,8.2000,1.2000,48000.0000,42.9000,33.5000,0.7900,2021-56
Ni/SiO2,0.5000,750.0000,8.4700,10.0000,6.8000,0.3000,178.0000,698.0000,4.4000,12.6000,0.0000,48000.0000,52.2000,58.1000,0.8100,2021-56
Ni10/ SBC240,0.4000,850.0000,10.0000,72.0000,15.8000,0.2900,335.0000,633.0000,4.2300,22.9300,0.0000,12000.0000,85.4000,91.5000,0.8900,2021-59
Ni10/ SBC240,0.4000,850.0000,10.0000,40.0000,15.8000,0.2900,335.0000,633.0000,4.2300,22.9300,0.0000,12000.0000,84.6000,92.8000,0.9000,2021-59
5Ni/10CeO2-SBA-15-CTA,0.3000,700.0000,5.7000,20.0000,5.9100,0.7500,540.2000,295.0000,11.8000,,1.1200,20000.0000,74.3000,76.8000,0.9000,2021-60
5Ni/15CeO2-SBA-15-CTA,0.3000,700.0000,5.3000,20.0000,5.6800,0.6700,500.9000,464.0000,11.5000,,1.1200,20000.0000,72.4000,77.5000,0.9100,2021-60
5Ni/10CeO2-SBA-15-CTA,0.3000,700.0000,5.7000,40.0000,5.9100,0.7500,540.2000,295.0000,11.8000,,1.1200,20000.0000,71.1000,76.6000,0.9000,2021-60
5Ni/15CeO2-SBA-15-CTA,0.3000,700.0000,5.3000,40.0000,5.6800,0.6700,500.9000,464.0000,11.5000,,1.1200,20000.0000,73.0000,77.2000,0.9000,2021-60
5Ni/10CeO2-SBA-15-CTA,0.3000,700.0000,5.7000,60.0000,5.9100,0.7500,540.2000,295.0000,11.8000,,1.1200,20000.0000,68.4000,75.5000,0.8900,2021-60
5Ni/15CeO2-SBA-15-CTA,0.3000,700.0000,5.3000,60.0000,5.6800,0.6700,500.9000,464.0000,11.5000,,1.1200,20000.0000,70.9000,76.9000,0.9000,2021-60
5Ni/10CeO2-SBA-15-CTA,0.3000,700.0000,5.7000,80.0000,5.9100,0.7500,540.2000,295.0000,11.8000,,1.1200,20000.0000,66.8000,74.5000,0.8900,2021-60
5Ni/15CeO2-SBA-15-CTA,0.3000,700.0000,5.3000,80.0000,5.6800,0.6700,500.9000,464.0000,11.5000,,1.1200,20000.0000,71.2000,77.0000,0.9000,2021-60
NP(1.5)/SBA-15(N) ,0.2500,800.0000,0.6100,10.0000,5.3000,0.9000,672.0000,687.0000,9.6000,,0.0000,39000.0000,59.6000,69.3000,0.8100,2021-63
NP(1.5)/SBA-15(A) ,0.2500,800.0000,1.2000,10.0000,5.3000,0.8500,643.0000,690.0000,9.2000,,0.0000,39000.0000,59.6000,71.7000,0.8000,2021-63
NP(1.5)/SBA-15,0.2500,800.0000,1.2000,10.0000,5.5000,0.8300,621.0000,695.0000,7.7000,,0.0000,39000.0000,91.1000,95.1000,0.9350,2021-63
NP(1.5)/SBA-15(N) ,0.2500,800.0000,0.6100,20.0000,5.3000,0.9000,672.0000,687.0000,9.6000,,0.0000,39000.0000,47.4000,60.5000,0.7700,2021-63
NP(1.5)/SBA-15(A) ,0.2500,800.0000,1.2000,20.0000,5.3000,0.8500,643.0000,690.0000,9.2000,,0.0000,39000.0000,47.7000,63.4000,0.7200,2021-63
NP(1.5)/SBA-15,0.2500,800.0000,1.2000,20.0000,5.5000,0.8300,621.0000,695.0000,7.7000,,0.0000,39000.0000,88.6000,93.2000,0.9300,2021-63
NP(10)/SBA-15,0.2500,800.0000,7.2000,20.0000,5.4000,0.8000,597.0000,705.0000,8.1000,,0.0000,200000.0000,73.2000,82.1000,0.8700,2021-63
NP(15)/SBA-15,0.2500,800.0000,13.8000,20.0000,5.3000,0.7200,515.0000,732.0000,15.6000,,0.0000,200000.0000,41.5000,49.8000,0.7900,2021-63
NP(10)/SBA-15,0.2500,800.0000,7.2000,40.0000,5.4000,0.8000,597.0000,705.0000,8.1000,,0.0000,200000.0000,70.7000,85.6000,0.8700,2021-63
NP(15)/SBA-15,0.2500,800.0000,13.8000,40.0000,5.3000,0.7200,515.0000,732.0000,15.6000,,0.0000,200000.0000,27.8000,37.3000,0.7310,2021-63
NP(10)/SBA-15,0.2500,800.0000,7.2000,100.0000,5.4000,0.8000,597.0000,705.0000,8.1000,,0.0000,150000.0000,73.5000,83.1000,0.8700,2021-63
Ni/M-Al2O3-500,0.2500,700.0000,5.0000,10.0000,6.5000,0.4800,136.0000,716.0000,5.5000,,0.0000,120000.0000,71.5000,80.0000,0.8300,2021-67
Ni/M-Al2O3-700,0.2500,700.0000,5.0000,10.0000,7.8000,0.4800,128.7000,749.0000,4.8000,,0.0000,120000.0000,76.7000,86.0000,0.8500,2021-67
Ni/C-Al2O3-700,0.2500,700.0000,5.0000,10.0000,7.0000,0.2200,75.4000,760.0000,16.2000,,0.0000,120000.0000,39.4000,50.0000,0.7700,2021-67
Ni/M-Al2O3-500,0.2500,700.0000,5.0000,20.0000,6.5000,0.4800,136.0000,716.0000,5.5000,,0.0000,120000.0000,70.8000,80.7000,0.8300,2021-67
Ni/M-Al2O3-700,0.2500,700.0000,5.0000,20.0000,7.8000,0.4800,128.7000,749.0000,4.8000,,0.0000,120000.0000,75.4000,83.8000,0.8500,2021-67
Ni/C-Al2O3-700,0.2500,700.0000,5.0000,20.0000,7.0000,0.2200,75.4000,760.0000,16.2000,,0.0000,120000.0000,35.2000,44.7000,0.7800,2021-67
Ni/F-SBA-15,0.5000,800.0000,5.0000,20.0000,7.0000,0.1900,120.0000,460.0000,7.5000,,0.0000,15000.0000,86.0000,84.4000,1.2760,2021-69
Ni/DFSBA-15,0.5000,800.0000,5.0000,20.0000,5.4200,0.1200,86.0000,565.0000,6.0000,,0.0000,15000.0000,86.8000,84.3700,0.8400,2021-69
Ni/F-SBA-15,0.5000,800.0000,5.0000,40.0000,7.0000,0.1900,120.0000,460.0000,7.5000,,0.0000,15000.0000,65.7000,62.4000,1.2840,2021-69
Ni/DFSBA-15,0.5000,800.0000,5.0000,40.0000,5.4200,0.1200,86.0000,565.0000,6.0000,,0.0000,15000.0000,85.5000,83.0000,0.8400,2021-69
NiO−ZrO2,0.1000,550.0000,5.6000,8.0000,3.0000,0.1800,113.0000,654.5000,7.5000,,0.0000,48000.0000,39.1000,36.7000,0.9780,2021-70
NiO−10Al2O3−ZrO2,0.1000,550.0000,5.8000,8.0000,6.0000,0.2500,86.0000,682.5000,7.5000,,1.6100,48000.0000,60.9000,60.0000,0.8760,2021-70
NiO−ZrO2,0.1000,700.0000,5.6000,8.0000,3.0000,0.1800,113.0000,654.5000,7.5000,,0.0000,48000.0000,87.8000,92.3000,0.9500,2021-70
NiO−10Al2O3−ZrO2,0.1000,700.0000,5.8000,8.0000,6.0000,0.2500,86.0000,682.5000,7.5000,,1.6100,48000.0000,92.3000,92.2000,0.9500,2021-70
Ni/Al2O3,0.2500,800.0000,12.5000,96.0000,21.8000,0.3500,55.5000,650.0000,13.8000,,0.0000,36000.0000,85.6000,95.2000,0.8800,2021-74
1.0 K-Ni/ Al2O3,0.2500,800.0000,12.5000,96.0000,22.6000,0.3500,56.1000,650.0000,12.6000,,0.8200,36000.0000,87.2000,96.7000,0.9600,2021-74
Ni0.01Al1O2-δ,0.1500,800.0000,1.1000,40.0000,3.3000,0.1200,109.6000,796.2000,2.5000,13.0000,0.0000,108000.0000,88.6000,91.8000,0.9500,2021-75
Ni0.025Al1O2-δ ,0.1500,800.0000,2.3000,20.0000,3.6000,0.1100,105.2000,795.7000,6.5000,12.2000,0.0000,108000.0000,91.4000,97.1000,0.8740,2021-75
Ni0.025Al1O2-δ ,0.1500,800.0000,2.3000,40.0000,3.6000,0.1100,105.2000,795.7000,6.5000,12.2000,0.0000,108000.0000,90.9000,98.2000,0.8800,2021-75
Ni0.05Al1O2-δ,0.1500,800.0000,4.5000,20.0000,3.3000,0.1300,111.6000,796.4000,11.5000,10.1000,0.0000,108000.0000,92.5000,97.9000,0.9100,2021-75
Ni0.05Al1O2-δ,0.1500,800.0000,4.5000,40.0000,3.3000,0.1300,111.6000,796.4000,11.5000,10.1000,0.0000,108000.0000,92.5000,97.9000,0.9280,2021-75
Ni0.1Al1O2-δ,0.1500,800.0000,8.8000,20.0000,3.8000,0.1200,92.9000,793.9000,14.6000,9.4000,0.0000,108000.0000,92.3000,97.6000,0.9070,2021-75
Ni0.1Al1O2-δ,0.1500,800.0000,8.8000,40.0000,3.8000,0.1200,92.9000,793.9000,14.6000,9.4000,0.0000,108000.0000,91.4000,97.6000,0.9070,2021-75
Ni0.2Al1O2-δ,0.1500,800.0000,16.2000,20.0000,4.8000,0.1100,65.2000,794.4000,19.5000,7.3000,0.0000,108000.0000,94.2000,97.0000,0.9510,2021-75
Ni0.2Al1O2-δ,0.1500,800.0000,16.2000,40.0000,4.8000,0.1100,65.2000,794.4000,19.5000,7.3000,0.0000,108000.0000,92.6000,96.3000,0.9600,2021-75
Ni0.025Al1O2-δ ,0.1500,650.0000,2.3000,50.0000,3.6000,0.1100,105.2000,795.7000,6.5000,12.2000,0.0000,36000.0000,68.9000,81.9700,0.8820,2021-75
Ni0.025Al1O2-δ ,0.1500,650.0000,2.3000,100.0000,3.6000,0.1100,105.2000,795.7000,6.5000,12.2000,0.0000,36000.0000,69.2600,82.4000,0.8810,2021-75
Ni0.05Al1O2-δ,0.1500,650.0000,4.5000,50.0000,3.3000,0.1300,111.6000,796.4000,11.5000,10.1000,0.0000,36000.0000,64.3000,76.6000,0.8440,2021-75
Ni0.05Al1O2-δ,0.1500,650.0000,4.5000,100.0000,3.3000,0.1300,111.6000,796.4000,11.5000,10.1000,0.0000,36000.0000,62.7000,74.2000,0.8320,2021-75
Ni@HSS,0.2500,800.0000,3.7000,24.0000,5.4250,0.3030,142.0000,430.0000,23.0000,,0.0000,240000.0000,82.5000,86.3000,0.9000,2021-76
Ni@HSS,0.2500,800.0000,3.7000,48.0000,5.4250,0.3030,142.0000,430.0000,23.0000,,0.0000,240000.0000,78.0000,85.0000,0.9000,2021-76
Ni@HSS,0.2500,800.0000,3.7000,72.0000,5.4250,0.3030,142.0000,430.0000,23.0000,,0.0000,240000.0000,74.4000,82.5000,0.8900,2021-76
2Ni@1Mo-HSS,0.2500,800.0000,2.5000,24.0000,12.5000,0.4400,141.0000,491.0000,16.0000,,2.1600,240000.0000,93.0000,92.5000,0.7800,2021-76
2Ni@1Mo-HSS,0.2500,800.0000,2.5000,48.0000,12.5000,0.4400,141.0000,491.0000,16.0000,,2.1600,240000.0000,92.5000,92.2000,0.6400,2021-76
2Ni@1Mo-HSS,0.2500,800.0000,2.5000,72.0000,12.5000,0.4400,141.0000,491.0000,16.0000,,2.1600,240000.0000,91.9000,92.2000,0.4900,2021-76
Ni-PS@CeO2,0.5000,600.0000,3.8100,10.0000,15.2000,0.1200,31.5200,400.0000,4.0000,1.2000,1.1200,200000.0000,9.4730,14.6960,0.4800,2021-78
Ni-PS@Ce0.95Zr0.05O2 ,0.5000,600.0000,3.3200,10.0000,14.7000,0.0920,26.4300,385.0000,3.8000,0.7000,1.1310,200000.0000,16.1530,20.3920,0.5900,2021-78
Ni-PS@Ce0.9Zr0.1O2,0.5000,600.0000,3.4700,10.0000,16.8000,0.0980,29.6700,382.0000,3.7000,0.7000,1.1410,200000.0000,15.9030,19.1210,0.5800,2021-78
Ni-PS@Ce0.8Zr0.2O2,0.5000,600.0000,3.4700,10.0000,12.7000,0.0820,34.7700,385.0000,3.9000,1.1000,1.1620,200000.0000,11.1000,14.9700,0.5300,2021-78
Ni-PS@CeO2,0.5000,600.0000,3.8100,20.0000,15.2000,0.1200,31.5200,400.0000,4.0000,1.2000,1.1200,200000.0000,9.5760,15.1570,0.4800,2021-78
Ni-PS@Ce0.95Zr0.05O2 ,0.5000,600.0000,3.3200,20.0000,14.7000,0.0920,26.4300,385.0000,3.8000,0.7000,1.1310,200000.0000,15.4390,19.9900,0.5900,2021-78
Ni-PS@Ce0.9Zr0.1O2,0.5000,600.0000,3.4700,20.0000,16.8000,0.0980,29.6700,382.0000,3.7000,0.7000,1.1410,200000.0000,15.5300,19.5870,0.5800,2021-78
Ni-PS@Ce0.8Zr0.2O2,0.5000,600.0000,3.4700,20.0000,12.7000,0.0820,34.7700,385.0000,3.9000,1.1000,1.1620,200000.0000,11.1000,14.9700,0.5300,2021-78
Ni-PS@Ce0.9Zr0.1O2,0.5000,600.0000,3.4700,20.0000,16.8000,0.0980,29.6700,382.0000,3.7000,0.7000,1.1410,200000.0000,15.5300,19.5870,0.5800,2021-78
Ni/SBA-16-MgO,0.5000,500.0000,10.0000,1.0000,3.1000,0.1700,230.5000,388.6000,19.7000,4.9000,0.0000,12000.0000,9.9300,17.2000,0.5000,2021-85
Y–Ni/SBA-16-MgO,0.5000,500.0000,10.0000,1.0000,2.8000,0.1100,169.1100,395.4000,11.5000,8.4000,1.2200,12000.0000,14.9000,25.4780,0.6000,2021-85
Ce–Ni/SBA-16-MgO,0.5000,500.0000,10.0000,1.0000,2.5000,0.0900,148.1100,390.0000,13.8000,7.0000,1.1200,12000.0000,13.2000,22.2930,0.6000,2021-85
La–Ni/SBA-16-MgO,0.5000,550.0000,10.0000,1.0000,2.8000,0.0700,118.2000,390.0000,23.0000,4.2000,1.1000,12000.0000,11.6000,3.1850,0.2500,2021-85
Ni/SBA-16-MgO,0.5000,550.0000,10.0000,1.0000,3.1000,0.1700,230.5000,388.6000,19.7000,4.9000,0.0000,12000.0000,17.7000,26.1150,0.5500,2021-85
Y–Ni/SBA-16-MgO,0.5000,550.0000,10.0000,1.0000,2.8000,0.1100,169.1100,395.4000,11.5000,8.4000,1.2200,12000.0000,25.4000,38.2170,0.6700,2021-85
Ce–Ni/SBA-16-MgO,0.5000,550.0000,10.0000,1.0000,2.5000,0.0900,148.1100,390.0000,13.8000,7.0000,1.1200,12000.0000,19.8600,31.2100,0.6200,2021-85
La–Ni/SBA-16-MgO,0.5000,600.0000,10.0000,1.0000,2.8000,0.0700,118.2000,390.0000,23.0000,4.2000,1.1000,12000.0000,13.2400,24.8410,0.4100,2021-85
Ni/SBA-16-MgO,0.5000,600.0000,10.0000,1.0000,3.1000,0.1700,230.5000,388.6000,19.7000,4.9000,0.0000,12000.0000,27.0300,38.8540,0.6730,2021-85
Y–Ni/SBA-16-MgO,0.5000,600.0000,10.0000,1.0000,2.8000,0.1100,169.1100,395.4000,11.5000,8.4000,1.2200,12000.0000,40.8000,53.5000,0.7520,2021-85
Ce–Ni/SBA-16-MgO,0.5000,600.0000,10.0000,1.0000,2.5000,0.0900,148.1100,390.0000,13.8000,7.0000,1.1200,12000.0000,32.0000,45.2230,0.7000,2021-85
La–Ni/SBA-16-MgO,0.5000,650.0000,10.0000,1.0000,2.8000,0.0700,118.2000,390.0000,23.0000,4.2000,1.1000,12000.0000,14.3450,30.5730,0.4380,2021-85
Ni/SBA-16-MgO,0.5000,650.0000,10.0000,1.0000,3.1000,0.1700,230.5000,388.6000,19.7000,4.9000,0.0000,12000.0000,43.0300,54.1400,0.7520,2021-85
Y–Ni/SBA-16-MgO,0.5000,650.0000,10.0000,1.0000,2.8000,0.1100,169.1100,395.4000,11.5000,8.4000,1.2200,12000.0000,56.8280,68.7900,0.8370,2021-85
Ce–Ni/SBA-16-MgO,0.5000,650.0000,10.0000,1.0000,2.5000,0.0900,148.1100,390.0000,13.8000,7.0000,1.1200,12000.0000,46.8970,59.8730,0.8000,2021-85
La–Ni/SBA-16-MgO,0.5000,700.0000,10.0000,1.0000,2.8000,0.0700,118.2000,390.0000,23.0000,4.2000,1.1000,12000.0000,29.7930,47.7700,0.6400,2021-85
Ni/SBA-16-MgO,0.5000,700.0000,10.0000,1.0000,3.1000,0.1700,230.5000,388.6000,19.7000,4.9000,0.0000,12000.0000,58.4830,70.0000,0.8300,2021-85
Y–Ni/SBA-16-MgO,0.5000,700.0000,10.0000,1.0000,2.8000,0.1100,169.1100,395.4000,11.5000,8.4000,1.2200,12000.0000,72.2760,84.0760,0.9000,2021-85
Ce–Ni/SBA-16-MgO,0.5000,700.0000,10.0000,1.0000,2.5000,0.0900,148.1100,390.0000,13.8000,7.0000,1.1200,12000.0000,64.0000,75.5220,0.8300,2021-85
Ni-MgAl,0.2500,750.0000,23.1000,20.0000,8.0000,0.4900,171.0000,751.0000,12.8300,13.3000,0.0000,96000.0000,84.8000,87.3000,0.8570,2021-87
Ni10-V-MgAl,0.2500,750.0000,18.2000,20.0000,8.2000,0.4700,172.0000,710.0000,6.6000,16.3000,1.6300,96000.0000,90.1000,93.1000,0.9180,2021-87
Ni-MgAl,0.2500,750.0000,23.1000,40.0000,8.0000,0.4900,171.0000,751.0000,12.8300,13.3000,0.0000,96000.0000,83.7000,86.7000,0.8270,2021-87
Ni10-V-MgAl,0.2500,750.0000,18.2000,40.0000,8.2000,0.4700,172.0000,710.0000,6.6000,16.3000,1.6300,96000.0000,89.5000,93.1000,0.9180,2021-87
Ni-MgAl,0.2500,750.0000,23.1000,60.0000,8.0000,0.4900,171.0000,751.0000,12.8300,13.3000,0.0000,96000.0000,80.8000,85.0000,0.8160,2021-87
Ni10-V-MgAl,0.2500,750.0000,18.2000,60.0000,8.2000,0.4700,172.0000,710.0000,6.6000,16.3000,1.6300,96000.0000,88.3700,93.1000,0.9200,2021-87
Ni10-V-MgAl,0.2500,800.0000,18.2000,40.0000,8.2000,0.4700,172.0000,710.0000,6.6000,16.3000,1.6300,192000.0000,84.4000,89.9000,0.9300,2021-87
Ni10-V-MgAl,0.2500,800.0000,18.2000,80.0000,8.2000,0.4700,172.0000,710.0000,6.6000,16.3000,1.6300,192000.0000,84.0000,88.4400,0.9250,2021-87
1Zr/5Ni/SBA-15,0.3330,800.0000,5.0000,5.0000,6.1000,0.4110,240.0000,750.0000,20.9000,,1.3300,15000.0000,87.5000,73.5000,0.4340,2021-91
3Zr/5Ni/SBA-15,0.3330,800.0000,5.0000,5.0000,6.2000,0.3780,216.0000,750.0000,34.7000,,1.3300,15000.0000,60.3000,55.2000,0.2060,2021-91
5% Ni/CeO2 eMgO,0.3330,400.0000,5.0000,5.0000,30.1000,0.2400,45.2000,770.0000,27.5000,,0.0000,36000.0000,2.4000,0.5100,0.1650,2021-92
10% Ni/CeO2 eMgO,0.3330,400.0000,10.0000,5.0000,31.9000,0.2500,35.6000,758.0000,26.5000,,0.0000,36000.0000,4.3000,4.0600,0.3120,2021-92
15% Ni/CeO2 eMgO,0.3330,400.0000,15.0000,5.0000,25.3000,0.2200,35.3000,748.0000,26.4000,,0.0000,36000.0000,5.3000,9.6540,0.4540,2021-92
20% Ni/CeO2 eMgO,0.3330,400.0000,20.0000,5.0000,25.1000,0.1600,30.3000,745.0000,26.9000,,0.0000,36000.0000,7.6000,8.1200,0.4540,2021-92
5% Ni/CeO2 eMgO,0.3330,500.0000,5.0000,5.0000,30.1000,0.2400,45.2000,770.0000,27.5000,,0.0000,36000.0000,8.1000,11.6750,0.3640,2021-92
10% Ni/CeO2 eMgO,0.3330,500.0000,10.0000,5.0000,31.9000,0.2500,35.6000,758.0000,26.5000,,0.0000,36000.0000,13.3000,15.2280,0.5430,2021-92
15% Ni/CeO2 eMgO,0.3330,500.0000,15.0000,5.0000,25.3000,0.2200,35.3000,748.0000,26.4000,,0.0000,36000.0000,13.3000,18.7820,0.5670,2021-92
20% Ni/CeO2 eMgO,0.3330,500.0000,20.0000,5.0000,25.1000,0.1600,30.3000,745.0000,26.9000,,0.0000,36000.0000,22.8570,23.3500,0.8360,2021-92
5% Ni/CeO2 eMgO,0.3330,600.0000,5.0000,5.0000,30.1000,0.2400,45.2000,770.0000,27.5000,,0.0000,36000.0000,26.6700,37.0560,0.5200,2021-92
10% Ni/CeO2 eMgO,0.3330,600.0000,10.0000,5.0000,31.9000,0.2500,35.6000,758.0000,26.5000,,0.0000,36000.0000,32.8570,40.6100,0.6330,2021-92
15% Ni/CeO2 eMgO,0.3330,600.0000,15.0000,5.0000,25.3000,0.2200,35.3000,748.0000,26.4000,,0.0000,36000.0000,51.9000,57.4000,0.8500,2021-92
20% Ni/CeO2 eMgO,0.3330,600.0000,20.0000,5.0000,25.1000,0.1600,30.3000,745.0000,26.9000,,0.0000,36000.0000,53.8100,57.3000,0.8500,2021-92
5% Ni/CeO2 eMgO,0.3330,700.0000,5.0000,5.0000,30.1000,0.2400,45.2000,770.0000,27.5000,,0.0000,36000.0000,43.8100,61.4000,0.6900,2021-92
10% Ni/CeO2 eMgO,0.3330,700.0000,10.0000,5.0000,31.9000,0.2500,35.6000,758.0000,26.5000,,0.0000,36000.0000,62.8570,67.5000,0.9300,2021-92
15% Ni/CeO2 eMgO,0.3330,700.0000,15.0000,5.0000,25.3000,0.2200,35.3000,748.0000,26.4000,,0.0000,36000.0000,65.2380,72.6000,0.9000,2021-92
20% Ni/CeO2 eMgO,0.3330,700.0000,20.0000,5.0000,25.1000,0.1600,30.3000,745.0000,26.9000,,0.0000,36000.0000,71.4300,64.5000,1.1570,2021-92
5% Ni/CeO2 eMgO,0.3330,800.0000,5.0000,5.0000,30.1000,0.2400,45.2000,770.0000,27.5000,,0.0000,36000.0000,63.3300,62.9400,0.9300,2021-92
10% Ni/CeO2 eMgO,0.3330,800.0000,10.0000,5.0000,31.9000,0.2500,35.6000,758.0000,26.5000,,0.0000,36000.0000,87.1430,89.8500,0.9780,2021-92
15% Ni/CeO2 eMgO,0.3330,800.0000,15.0000,5.0000,25.3000,0.2200,35.3000,748.0000,26.4000,,0.0000,36000.0000,89.5200,93.9000,0.9300,2021-92
20% Ni/CeO2 eMgO,0.3330,800.0000,20.0000,5.0000,25.1000,0.1600,30.3000,745.0000,26.9000,,0.0000,36000.0000,93.3300,85.7870,1.1530,2021-92
5% Ni/CeO2 eMgO,0.3330,800.0000,5.0000,5.0000,30.1000,0.2400,45.2000,770.0000,27.5000,,0.0000,36000.0000,91.4290,92.8930,0.9500,2021-92
10% Ni/CeO2 eMgO,0.3330,800.0000,10.0000,5.0000,31.9000,0.2500,35.6000,758.0000,26.5000,,0.0000,36000.0000,94.7600,92.9000,1.0200,2021-92
15% Ni/CeO2 eMgO,0.3330,800.0000,15.0000,5.0000,25.3000,0.2200,35.3000,748.0000,26.4000,,0.0000,36000.0000,98.1000,97.9000,0.9700,2021-92
20% Ni/CeO2 eMgO,0.3330,800.0000,20.0000,5.0000,25.1000,0.1600,30.3000,745.0000,26.9000,,0.0000,36000.0000,98.1000,92.9000,1.0200,2021-92
CeO2@Ni/SiO2,0.2500,700.0000,9.2000,12.0000,11.7410,0.3270,26.5000,355.0000,12.2000,,1.1200,96000.0000,53.2000,71.5000,0.7800,2021-99
Ni-CeO2/SiO2,0.2500,700.0000,9.6000,12.0000,11.7410,0.3270,23.5000,338.0000,13.2000,,1.1200,96000.0000,45.8000,62.2430,0.7300,2021-99
CeO2@Ni/SiO2,0.2500,700.0000,9.2000,24.0000,11.7410,0.3270,26.5000,355.0000,12.2000,,1.1200,96000.0000,51.6000,69.4000,0.7600,2021-99
Ni-CeO2/SiO2,0.2500,700.0000,9.6000,24.0000,11.7410,0.3270,23.5000,338.0000,13.2000,,1.1200,96000.0000,38.7100,58.5000,0.7000,2021-99
5.8 wt%Ni/HTASAO5,0.5000,600.0000,5.8000,10.0000,13.2000,0.2300,71.5000,447.4000,10.0000,,0.0000,12000.0000,44.7000,48.0000,0.6940,2021-102
8.2 wt%Ni/HTASAO5,0.5000,600.0000,8.2000,10.0000,13.1000,0.2200,70.3000,510.0000,17.0000,,0.0000,12000.0000,43.0000,46.2000,0.6920,2021-102
10Ni-ZSM,0.3330,700.0000,10.0000,20.0000,7.2000,0.2650,339.0000,624.4000,20.4000,,0.0000,144000.0000,24.0000,36.0000,0.5900,2021-110
5Mn10Ni-ZSM,0.3330,700.0000,10.0000,20.0000,7.2000,0.1890,286.0000,624.4000,20.9000,,1.5500,144000.0000,13.0000,22.0000,0.6200,2021-110
10Mn10NiZSM,0.3330,700.0000,10.0000,20.0000,8.5000,0.1920,241.0000,624.4000,28.0000,,1.5500,144000.0000,17.0000,29.0000,0.6000,2021-110
15Mn10NiZSM,0.3330,700.0000,10.0000,20.0000,9.6000,0.1190,209.0000,624.4000,29.0000,,1.5500,144000.0000,16.0000,2.0000,0.5620,2021-110
10Ni-NH4-Y,0.3330,700.0000,10.0000,20.0000,7.0000,0.4690,676.0000,624.4000,20.4000,,0.0000,144000.0000,22.0000,35.0000,0.5520,2021-110
5Mn10NiNH4-Y,0.3330,700.0000,10.0000,20.0000,7.7000,0.3720,600.0000,624.4000,16.6000,,1.5500,144000.0000,23.0000,34.0000,0.5660,2021-110
10Mn10NiNH4-Y,0.3330,700.0000,10.0000,20.0000,7.8000,0.2520,508.0000,624.4000,15.0000,,1.5500,144000.0000,23.0000,33.0000,0.6430,2021-110
15Mn10NiNH4-Y,0.3330,700.0000,10.0000,20.0000,7.2000,0.1990,443.0000,624.4000,28.0000,,1.5500,144000.0000,8.0000,13.0000,0.6950,2021-110
10Ni--Y,0.3330,700.0000,10.0000,20.0000,8.5000,0.1990,636.0000,624.4000,35.9000,,0.0000,144000.0000,25.0000,34.0000,0.5890,2021-110
10Mn10Ni-Y,0.3330,700.0000,10.0000,20.0000,12.0000,0.0070,403.0000,624.4000,34.5000,,1.5500,144000.0000,4.0000,10.0000,0.0000,2021-110
10Ni-ZSM,0.3330,700.0000,10.0000,0.5000,7.2000,0.2650,339.0000,624.4000,20.4000,,0.0000,144000.0000,67.0000,62.0000,0.9100,2021-110
5Mn10Ni-ZSM,0.3330,700.0000,10.0000,0.5000,7.2000,0.1890,286.0000,624.4000,20.9000,,1.5500,144000.0000,24.0000,37.0000,0.5500,2021-110
10Mn10NiZSM,0.3330,700.0000,10.0000,0.5000,8.5000,0.1920,241.0000,624.4000,28.0000,,1.5500,144000.0000,23.0000,34.0000,0.5500,2021-110
15Mn10NiZSM,0.3330,700.0000,10.0000,0.5000,9.6000,0.1190,209.0000,624.4000,29.0000,,1.5500,144000.0000,25.0000,40.0000,0.5060,2021-110
10Ni-NH4-Y,0.3330,700.0000,10.0000,0.5000,7.0000,0.4690,676.0000,624.4000,20.4000,,0.0000,144000.0000,40.0000,56.0000,0.5720,2021-110
5Mn10NiNH4-Y,0.3330,700.0000,10.0000,0.5000,7.7000,0.3720,600.0000,624.4000,16.6000,,1.5500,144000.0000,35.0000,54.0000,0.5260,2021-110
10Mn10NiNH4-Y,0.3330,700.0000,10.0000,0.5000,7.8000,0.2520,508.0000,624.4000,15.0000,,1.5500,144000.0000,49.0000,56.0000,0.7320,2021-110
15Mn10NiNH4-Y,0.3330,700.0000,10.0000,0.5000,7.2000,0.1990,443.0000,624.4000,28.0000,,1.5500,144000.0000,24.0000,36.0000,0.5060,2021-110
10Ni--Y,0.3330,700.0000,10.0000,0.5000,8.5000,0.1990,636.0000,624.4000,35.9000,,0.0000,144000.0000,37.0000,53.0000,0.5300,2021-110
10Mn10Ni-Y,0.3330,700.0000,10.0000,0.5000,12.0000,0.0070,403.0000,624.4000,34.5000,,1.5500,144000.0000,4.4000,3.0000,0.0000,2021-110
Ni/SiO2,0.3000,750.0000,3.9600,10.0000,11.5000,0.4500,153.8000,750.0000,4.0000,,0.0000,60000.0000,24.0000,52.2200,0.3500,2021-111
0.2Cu-Ni/SiO2,0.3000,750.0000,3.9500,10.0000,11.6000,0.7300,227.9000,750.0000,4.2000,,1.9000,60000.0000,74.6370,82.2200,0.8400,2021-111
0.5Cu-Ni/SiO2,0.3000,750.0000,3.9500,10.0000,11.6000,0.5600,194.4000,750.0000,5.1000,,1.9000,60000.0000,80.0000,84.4400,0.8770,2021-111
1.5Cu-Ni/SiO2,0.3000,750.0000,3.9700,10.0000,12.8000,0.7100,180.5000,350.0000,6.1000,,1.9000,60000.0000,61.3300,72.7800,0.7380,2021-111
0.2Cu-Ni/SiO2,0.3000,750.0000,3.9500,20.0000,11.6000,0.7300,227.9000,750.0000,4.2000,,1.9000,60000.0000,62.0000,75.5600,0.7700,2021-111
0.5Cu-Ni/SiO2,0.3000,750.0000,3.9500,20.0000,11.6000,0.5600,194.4000,750.0000,5.1000,,1.9000,60000.0000,76.0000,86.6600,0.8770,2021-111
1.5Cu-Ni/SiO2,0.3000,750.0000,3.9700,20.0000,12.8000,0.7100,180.5000,350.0000,6.1000,,1.9000,60000.0000,56.0000,68.8900,0.7080,2021-111
0.2Cu-Ni/SiO2,0.3000,750.0000,3.9500,30.0000,11.6000,0.7300,227.9000,750.0000,4.2000,,1.9000,60000.0000,58.7000,70.5600,0.8000,2021-111
0.5Cu-Ni/SiO2,0.3000,750.0000,3.9500,30.0000,11.6000,0.5600,194.4000,750.0000,5.1000,,1.9000,60000.0000,76.0000,83.3300,0.8460,2021-111
1.5Cu-Ni/SiO2,0.3000,750.0000,3.9700,40.0000,12.8000,0.7100,180.5000,350.0000,6.1000,,1.9000,60000.0000,51.3300,63.8900,0.6150,2021-111
0.2Cu-Ni/SiO2,0.3000,750.0000,3.9500,40.0000,11.6000,0.7300,227.9000,750.0000,4.2000,,1.9000,60000.0000,56.0000,68.8900,0.6850,2021-111
0.5Cu-Ni/SiO2,0.3000,750.0000,3.9500,40.0000,11.6000,0.5600,194.4000,750.0000,5.1000,,1.9000,60000.0000,76.0000,84.4400,0.8540,2021-111
1.5Cu-Ni/SiO2,0.3000,750.0000,3.9700,40.0000,12.8000,0.7100,180.5000,350.0000,6.1000,,1.9000,60000.0000,48.0000,60.0000,0.5850,2021-111
10Ni/Al,0.1670,650.0000,10.0000,10.0000,1.3000,0.0410,24.0000,500.0000,17.4000,,0.0000,30000.0000,38.9800,59.2300,0.5660,2021-112
10Ni2Sn/Al,0.1670,650.0000,7.0000,10.0000,1.1000,0.0700,25.0000,710.0000,40.2000,,1.9600,30000.0000,42.2000,45.9000,0.6320,2021-112
10Ni/Al,0.1670,650.0000,10.0000,20.0000,1.3000,0.0410,24.0000,500.0000,17.4000,,0.0000,30000.0000,30.5100,51.1000,0.4560,2021-112
10Ni2Sn/Al,0.1670,650.0000,7.0000,20.0000,1.1000,0.0700,25.0000,710.0000,40.2000,,1.9600,30000.0000,36.9340,38.4500,0.5500,2021-112
Ni@ZrO2-SiZr-4.1,0.3330,800.0000,3.9800,50.0000,3.0000,0.4100,152.0000,659.0000,7.3000,13.8000,0.0000,72000.0000,70.7000,82.2000,0.7900,2021-114
Ni@ZrO2-SiZr-5.1,0.3330,800.0000,0.8000,50.0000,3.0000,0.4200,171.0000,659.0000,8.1000,12.7000,0.0000,72000.0000,83.3000,90.5000,0.8200,2021-114
Ni@ZrO2-SiZr-6.1,0.3330,800.0000,3.2100,50.0000,3.0000,0.4100,170.0000,670.0000,9.1000,12.1000,0.0000,72000.0000,82.6000,90.0000,0.8100,2021-114
Ni@ZrO2-SiZr-7.7,0.3330,800.0000,2.5900,50.0000,3.8000,0.4300,174.0000,659.0000,5.1000,21.6000,0.0000,72000.0000,90.6000,94.8000,0.8100,2021-114
Ni@ZrO2-SiZr-4.1,0.3330,800.0000,3.9800,50.0000,3.0000,0.4100,152.0000,659.0000,7.3000,13.8000,0.0000,72000.0000,73.7500,84.5000,0.7900,2021-114
Ni@ZrO2-SiZr-5.1,0.3330,800.0000,0.8000,50.0000,3.0000,0.4200,171.0000,659.0000,8.1000,12.7000,0.0000,72000.0000,83.0000,90.5000,0.8200,2021-114
Ni@ZrO2-SiZr-6.1,0.3330,800.0000,3.2100,50.0000,3.0000,0.4100,170.0000,670.0000,9.1000,12.1000,0.0000,72000.0000,82.5000,89.7000,0.8250,2021-114
Ni@ZrO2-SiZr-7.7,0.3330,800.0000,2.5900,50.0000,3.8000,0.4300,174.0000,659.0000,5.1000,21.6000,0.0000,72000.0000,90.4600,94.0000,0.8200,2021-114
Ni/MgAl2O4 ,0.2000,450.0000,10.6000,2.5000,8.7100,0.6100,282.3400,789.0000,13.0000,37.0000,0.0000,30000.0000,6.0000,11.0000,0.6000,2021-116
Ni-K/MgAl2O4 ,0.2000,450.0000,10.1000,2.5000,8.7100,0.6100,282.3400,789.0000,19.0000,0.5000,0.8200,30000.0000,1.0000,2.0000,0.3500,2021-116
Ni/MgAl2O4 ,0.2000,550.0000,10.6000,2.5000,8.7100,0.6100,282.3400,789.0000,13.0000,37.0000,0.0000,30000.0000,31.0000,37.0000,1.0000,2021-116
Ni-K/MgAl2O4 ,0.2000,550.0000,10.1000,2.5000,8.7100,0.6100,282.3400,789.0000,19.0000,0.5000,0.8200,30000.0000,10.0000,19.0000,0.5450,2021-116
Ni/MgAl2O4 ,0.2000,650.0000,10.6000,2.5000,8.7100,0.6100,282.3400,789.0000,13.0000,37.0000,0.0000,30000.0000,68.0000,59.0000,1.1330,2021-116
Ni-K/MgAl2O4 ,0.2000,650.0000,10.1000,2.5000,8.7100,0.6100,282.3400,789.0000,19.0000,0.5000,0.8200,30000.0000,38.0000,55.0000,0.8020,2021-116
Ni/MgAl2O4 ,0.2000,750.0000,10.6000,2.5000,8.7100,0.6100,282.3400,789.0000,13.0000,37.0000,0.0000,30000.0000,90.0000,72.0000,1.1400,2021-116
Ni-K/MgAl2O4 ,0.2000,750.0000,10.1000,2.5000,8.7100,0.6100,282.3400,789.0000,19.0000,0.5000,0.8200,30000.0000,71.0000,82.0000,1.0150,2021-116
Ni/LaAlO3,0.2500,700.0000,10.0000,5.0000,27.0000,0.0660,8.6000,320.0000,12.7000,,0.0000,96000.0000,45.2000,60.5000,0.7450,2021-117
Ni/La0.8Mg0.2AlO2.9,0.2500,700.0000,10.0000,5.0000,39.3000,0.1200,18.5000,348.0000,8.7000,,0.0000,96000.0000,74.1000,83.1000,0.8420,2021-117
Ni–ZrOx,0.1000,700.0000,10.0000,1.6670,1.9000,0.2000,113.0000,610.0000,12.0000,,0.0000,48000.0000,84.0000,84.9000,0.9800,2021-119
Ni–Mn–ZrOx,0.1000,700.0000,10.0000,1.6670,1.6000,0.1200,103.0000,610.0000,29.0000,,1.5500,48000.0000,86.0000,85.4000,0.9500,2021-119
Ni–ZrOx,0.1000,700.0000,10.0000,5.0000,1.9000,0.2000,113.0000,610.0000,12.0000,,0.0000,48000.0000,82.0000,84.0000,0.9700,2021-119
Ni–Mn–ZrOx,0.1000,700.0000,10.0000,5.0000,1.6000,0.1200,103.0000,610.0000,29.0000,,1.5500,48000.0000,95.8000,91.0000,0.9600,2021-119
Ni–ZrOx,0.1000,700.0000,10.0000,8.0000,1.9000,0.2000,113.0000,610.0000,12.0000,,0.0000,48000.0000,82.0000,82.9000,0.9700,2021-119
Ni–Mn–ZrOx,0.1000,700.0000,10.0000,8.0000,1.6000,0.1200,103.0000,610.0000,29.0000,,1.5500,48000.0000,97.1000,93.5000,0.9600,2021-119
Ni/NC,0.5000,750.0000,10.0000,5.0000,5.1400,0.0950,23.2100,390.0000,14.1800,,0.0000,30000.0000,39.8460,51.3300,0.4000,2021-130
Ni/NC-T,0.5000,750.0000,10.0000,5.0000,5.7000,0.2440,90.4760,486.0000,11.7400,,0.0000,30000.0000,41.2820,53.5000,0.4100,2021-130
Ni/NC-M,0.5000,750.0000,10.0000,5.0000,5.7000,0.2110,72.0240,407.0000,16.1400,,0.0000,30000.0000,41.0000,52.8000,0.4200,2021-130
Ni/NC-A,0.5000,750.0000,10.0000,5.0000,5.7000,0.2200,68.4520,385.8000,20.7500,,0.0000,30000.0000,25.4870,34.1000,0.3500,2021-130
Ni/NC,0.5000,750.0000,10.0000,10.0000,5.1400,0.0950,23.2100,390.0000,14.1800,,0.0000,30000.0000,37.3300,49.5380,0.3850,2021-130
