Repository: yifei-1021/DRM-ML-Project

# DRM-ML-Project
This Repository contains the Juypter Notebooks and Spreadsheet developed for the article "Uncovering Structure-Activity Relationships for Ni-Catalyzed Dry Reforming of Methane via Interpretable Machine Learning"

# Main Juypter Notebooks
The main notebooks used for machine learning models are "CatalysisML_Final_Syngas.ipynb" and "CatalysisML_Final_Conversion.ipynb".
These notebooks are used to generate the predictions and PDP plots
The "CatalysisML_Trajectory.ipynb" Notebook contains codes to plot the trajectory plots

File: dataset/Final Complied.csv (part 3 of 6)
Catalyst,Ratio of CH4 in Feed,Reaction Temperature,Ni Loading,Reaction Time,Pore Size,Pore Volume,Surface Area,H2-TPR Peak Temperature,Ni Particle Size,Ni Dispersion,Modifier Electronegativity,GHSV,CH4 Conversion,CO2 Conversion,Syngas_Ratio,Paper no.
10Ni-MgAl2O4,0.3330,600.0000,10.0000,1.0000,8.7100,0.6100,282.3400,789.0000,4.8800,,0.0000,24000.0000,26.7000,57.3000,1.1800,2022-56
10Ni-3Fe-MgAl2O4,0.3330,600.0000,10.0000,1.0000,6.5300,0.4800,294.1500,785.0000,4.7100,,1.8300,24000.0000,28.9000,54.5000,1.0800,2022-56
10Ni-3La-MgAl2O4,0.3330,600.0000,10.0000,1.0000,6.7800,0.4900,288.9900,813.0000,4.6800,,1.1000,24000.0000,24.0000,57.3000,1.0600,2022-56
10Ni-3Zr-MgAl2O4,0.3330,600.0000,10.0000,1.0000,7.5700,0.5900,312.8600,786.0000,4.3300,,1.3300,24000.0000,23.9000,56.0000,1.1100,2022-56
10Ni-3Ce-MgAl2O4,0.3330,600.0000,10.0000,1.0000,7.7700,0.5600,291.5900,800.0000,4.5600,,1.1200,24000.0000,32.9000,54.4000,1.0900,2022-56
10Ni-3Ca-MgAl2O4,0.3330,600.0000,10.0000,1.0000,6.2600,0.4400,283.6100,788.0000,4.9400,,1.0000,24000.0000,24.8000,54.8000,1.0600,2022-56
10Ni-MgAl2O4,0.3330,650.0000,10.0000,1.0000,8.7100,0.6100,282.3400,789.0000,4.8800,,0.0000,24000.0000,32.8000,72.3000,1.2500,2022-56
10Ni-3Fe-MgAl2O4,0.3330,650.0000,10.0000,1.0000,6.5300,0.4800,294.1500,785.0000,4.7100,,1.8300,24000.0000,35.5000,72.7000,1.2100,2022-56
10Ni-3La-MgAl2O4,0.3330,650.0000,10.0000,1.0000,6.7800,0.4900,288.9900,813.0000,4.6800,,1.1000,24000.0000,29.6300,73.5000,1.1500,2022-56
10Ni-3Zr-MgAl2O4,0.3330,650.0000,10.0000,1.0000,7.5700,0.5900,312.8600,786.0000,4.3300,,1.3300,24000.0000,29.6500,71.0000,1.1700,2022-56
10Ni-3Ce-MgAl2O4,0.3330,650.0000,10.0000,1.0000,7.7700,0.5600,291.5900,800.0000,4.5600,,1.1200,24000.0000,41.3000,70.5000,1.1500,2022-56
10Ni-3Ca-MgAl2O4,0.3330,650.0000,10.0000,1.0000,6.2600,0.4400,283.6100,788.0000,4.9400,,1.0000,24000.0000,30.8000,70.7000,1.1800,2022-56
10Ni-MgAl2O4,0.3330,700.0000,10.0000,1.0000,8.7100,0.6100,282.3400,789.0000,4.8800,,0.0000,24000.0000,37.8000,85.5000,1.3200,2022-56
10Ni-3Fe-MgAl2O4,0.3330,700.0000,10.0000,1.0000,6.5300,0.4800,294.1500,785.0000,4.7100,,1.8300,24000.0000,43.5000,86.2000,1.3300,2022-56
10Ni-3La-MgAl2O4,0.3330,700.0000,10.0000,1.0000,6.7800,0.4900,288.9900,813.0000,4.6800,,1.1000,24000.0000,34.5000,87.0000,1.2500,2022-56
10Ni-3Zr-MgAl2O4,0.3330,700.0000,10.0000,1.0000,7.5700,0.5900,312.8600,786.0000,4.3300,,1.3300,24000.0000,36.3000,85.3000,1.3000,2022-56
10Ni-3Ce-MgAl2O4,0.3330,700.0000,10.0000,1.0000,7.7700,0.5600,291.5900,800.0000,4.5600,,1.1200,24000.0000,48.6000,84.5000,1.2400,2022-56
10Ni-3Ca-MgAl2O4,0.3330,700.0000,10.0000,1.0000,6.2600,0.4400,283.6100,788.0000,4.9400,,1.0000,24000.0000,36.3000,84.4000,1.2400,2022-56
Ni/La0.9Ca0.1AlO2.95,0.2500,700.0000,0.5000,5.0000,8.9000,0.0400,15.0000,468.0000,2.3000,,0.0000,48000.0000,57.0000,72.1000,0.7900,2022-61
Ni/La0.9Ca0.1AlO2.95,0.2500,700.0000,2.5000,5.0000,8.9000,0.0400,23.6000,402.0000,4.7000,,0.0000,48000.0000,71.0000,82.4000,0.8500,2022-61
Ni/La0.9Ca0.1AlO2.95,0.2500,700.0000,10.0000,5.0000,8.9000,0.0400,21.2000,300.0000,4.5000,,0.0000,48000.0000,75.6000,85.4000,0.8600,2022-61
Ni/La0.9Ca0.1AlO2.95,0.2500,700.0000,2.5000,24.0000,8.9000,0.0400,23.6000,402.0000,4.7000,,0.0000,48000.0000,66.0000,80.0000,0.8300,2022-61
Ni/La0.9Ca0.1AlO2.95,0.2500,700.0000,10.0000,24.0000,8.9000,0.0400,21.2000,300.0000,4.5000,,0.0000,48000.0000,66.0000,80.0000,0.8200,2022-61
Ni/SBA-16-WI,0.3000,700.0000,10.0000,1.0000,3.1000,0.6300,675.0000,452.0000,9.0000,10.0000,0.0000,24000.0000,62.8000,73.1000,0.8200,2022-66
Ni/SBA-16-CA,0.3000,700.0000,10.0000,1.0000,3.5000,0.5700,693.0000,598.0000,8.0000,12.1000,0.0000,24000.0000,48.0000,57.1000,0.7600,2022-66
Ni/SBA-16-AE,0.3000,700.0000,10.0000,1.0000,4.0000,0.6900,301.0000,799.0000,6.0000,16.4000,0.0000,24000.0000,82.3000,87.3000,0.8800,2022-66
Ni/SBA-16-WI,0.3000,750.0000,10.0000,1.0000,3.1000,0.6300,675.0000,452.0000,9.0000,10.0000,0.0000,24000.0000,85.3000,90.8000,0.8900,2022-66
Ni/SBA-16-CA,0.3000,750.0000,10.0000,1.0000,3.5000,0.5700,693.0000,598.0000,8.0000,12.1000,0.0000,24000.0000,57.6000,66.7000,0.8000,2022-66
Ni/SBA-16-AE,0.3000,750.0000,10.0000,1.0000,4.0000,0.6900,301.0000,799.0000,6.0000,16.4000,0.0000,24000.0000,88.6000,92.7000,0.8900,2022-66
Ni/SBA-16-WI,0.3000,750.0000,10.0000,10.0000,3.1000,0.6300,675.0000,452.0000,9.0000,10.0000,0.0000,24000.0000,62.8000,73.1000,0.7800,2022-66
Ni/SBA-16-CA,0.3000,750.0000,10.0000,10.0000,3.5000,0.5700,693.0000,598.0000,8.0000,12.1000,0.0000,24000.0000,57.1000,48.0000,0.7700,2022-66
Ni/SBA-16-AE,0.3000,750.0000,10.0000,10.0000,4.0000,0.6900,301.0000,799.0000,6.0000,16.4000,0.0000,24000.0000,82.3000,87.3000,0.8460,2022-66
Ni/MgAl,0.5000,500.0000,9.4100,1.0000,74.0000,0.2500,13.9300,740.0000,6.0000,,0.0000,12000.0000,10.6000,16.6580,0.4800,2022-66
Sr-Ni/MgA,0.5000,500.0000,9.7700,1.0000,38.7000,0.1300,13.7200,362.0000,6.1000,15.9000,0.9500,12000.0000,15.1000,17.0000,0.4500,2022-66
Y-Ni/MgAl,0.5000,500.0000,9.6300,1.0000,13.3200,0.0060,1.9000,424.0000,7.5000,12.9000,1.2200,12000.0000,12.6000,27.0000,0.5100,2022-66
Ni/MgAl,0.5000,550.0000,9.4100,1.0000,74.0000,0.2500,13.9300,740.0000,6.0000,,0.0000,12000.0000,18.9000,24.5000,0.5700,2022-66
Sr-Ni/MgA,0.5000,550.0000,9.7700,1.0000,38.7000,0.1300,13.7200,362.0000,6.1000,15.9000,0.9500,12000.0000,21.4000,22.0000,0.5800,2022-66
Y-Ni/MgAl,0.5000,550.0000,9.6300,1.0000,13.3200,0.0060,1.9000,424.0000,7.5000,12.9000,1.2200,12000.0000,21.8000,34.9000,0.6800,2022-66
Ni/MgAl,0.5000,600.0000,9.4100,1.0000,74.0000,0.2500,13.9300,740.0000,6.0000,,0.0000,12000.0000,13.7000,36.5000,0.6500,2022-66
Sr-Ni/MgA,0.5000,600.0000,9.7700,1.0000,38.7000,0.1300,13.7200,362.0000,6.1000,15.9000,0.9500,12000.0000,27.3000,28.2000,0.6400,2022-66
Y-Ni/MgAl,0.5000,600.0000,9.6300,1.0000,13.3200,0.0060,1.9000,424.0000,7.5000,12.9000,1.2200,12000.0000,35.7000,65.1500,0.7900,2022-66
Ni/MgAl,0.5000,650.0000,9.4100,1.0000,74.0000,0.2500,13.9300,740.0000,6.0000,,0.0000,12000.0000,19.6320,49.8000,0.7300,2022-66
Sr-Ni/MgA,0.5000,650.0000,9.7700,1.0000,38.7000,0.1300,13.7200,362.0000,6.1000,15.9000,0.9500,12000.0000,47.0000,48.5000,0.8300,2022-66
Y-Ni/MgAl,0.5000,650.0000,9.6300,1.0000,13.3200,0.0060,1.9000,424.0000,7.5000,12.9000,1.2200,12000.0000,42.0000,68.1000,0.9200,2022-66
Ni/MgAl,0.5000,700.0000,9.4100,1.0000,74.0000,0.2500,13.9300,740.0000,6.0000,,0.0000,12000.0000,58.8000,66.8000,0.8200,2022-66
Sr-Ni/MgA,0.5000,700.0000,9.7700,1.0000,38.7000,0.1300,13.7200,362.0000,6.1000,15.9000,0.9500,12000.0000,71.2000,87.5500,0.9700,2022-66
Y-Ni/MgAl,0.5000,700.0000,9.6300,1.0000,13.3200,0.0060,1.9000,424.0000,7.5000,12.9000,1.2200,12000.0000,67.7000,89.2000,0.9400,2022-66
NiMgAlO,0.5000,750.0000,8.4600,14.0000,12.6000,0.0400,13.0000,835.0000,8.1000,,1.1400,48000.0000,42.6000,57.6000,0.7600,2022-67
Ni2.5NdMgAlO,0.5000,750.0000,8.2500,14.0000,14.0000,0.0600,24.0000,828.0000,8.2000,,1.1400,48000.0000,41.2000,52.0000,0.7500,2022-67
Ni5NdMgAlO,0.5000,750.0000,9.2500,14.0000,13.8000,0.2000,55.0000,813.0000,9.0000,,1.1400,48000.0000,45.8000,47.4000,0.7500,2022-67
Ni7.5NdMgAlO,0.5000,750.0000,9.0700,14.0000,12.9000,0.2200,63.0000,830.0000,8.1000,,1.1400,48000.0000,50.5000,60.9000,0.7900,2022-67
Ni10NdMgAlO,0.5000,750.0000,8.8000,3.0000,17.9000,0.2000,46.0000,852.0000,10.5000,,1.1400,48000.0000,46.3000,52.0000,0.7420,2022-67
Ni-MWW,0.4000,700.0000,3.6000,12.0000,6.7330,0.7200,500.0000,674.0000,9.0000,12.0000,0.0000,30000.0000,64.0000,76.0000,0.8600,2022-70
Ni-BEA-c,0.4000,700.0000,4.6000,12.0000,6.7330,0.7200,520.0000,575.0000,27.0000,3.7000,0.0000,30000.0000,74.0000,77.0000,0.9200,2022-70
Ni-BEA-c,0.4000,700.0000,4.6000,12.0000,6.7330,0.7200,520.0000,575.0000,27.0000,3.7000,0.0000,60000.0000,70.0000,76.0000,0.9000,2022-70
Ni/BEA,0.4000,700.0000,7.3000,12.0000,6.7330,0.7200,481.0000,740.0000,85.0000,1.4000,0.0000,30000.0000,56.0000,66.0000,0.8300,2022-70
Ni/γ-Al2O3,0.4000,700.0000,5.3000,12.0000,13.7690,0.3730,158.0000,680.0000,21.0000,4.8000,0.0000,30000.0000,57.0000,62.0000,0.8000,2022-70
Ni-MWW,0.4000,700.0000,3.6000,0.2000,6.7330,0.7200,500.0000,674.0000,9.0000,12.0000,0.0000,30000.0000,65.0000,77.0000,0.8700,2022-70
Ni-BEA-c,0.4000,700.0000,4.6000,0.2000,6.7330,0.7200,520.0000,575.0000,27.0000,3.7000,0.0000,30000.0000,76.0000,78.0000,0.9200,2022-70
Ni-BEA-c,0.4000,700.0000,4.6000,0.2000,6.7330,0.7200,520.0000,575.0000,27.0000,3.7000,0.0000,60000.0000,73.0000,79.0000,0.9300,2022-70
Ni/BEA,0.4000,700.0000,7.3000,0.2000,6.7330,0.7200,481.0000,740.0000,85.0000,1.4000,0.0000,30000.0000,66.0000,75.0000,0.8600,2022-70
Ni/γ-Al2O3,0.4000,700.0000,5.3000,0.2000,13.7690,0.3730,158.0000,680.0000,21.0000,4.8000,0.0000,30000.0000,65.0000,69.0000,0.8200,2022-70
Ni0.5/HAP,0.1000,800.0000,3.3300,7.0000,28.6500,0.2200,44.9000,561.0000,11.6100,1.3800,0.0000,30000.0000,84.4000,91.1000,1.0100,2022-77
Ni0.5/HAP-D,0.1000,800.0000,3.0900,7.0000,28.6500,0.2200,54.3100,650.0000,15.4200,0.1600,0.0000,30000.0000,99.1000,99.1000,1.0400,2022-77
Ni1/HAP-D,0.1000,800.0000,5.1100,7.0000,27.4200,0.2250,55.5200,668.0000,51.6300,0.6200,0.0000,30000.0000,99.1000,99.2000,1.0300,2022-77
Ni1.5/HAP-D,0.1000,800.0000,5.7200,7.0000,27.4200,0.2250,75.7600,675.0000,52.9500,1.5700,0.0000,30000.0000,95.2000,99.0000,1.0500,2022-77
Ni0.5/HAP-D,0.1000,800.0000,3.0900,200.0000,27.4200,0.2250,54.3100,650.0000,15.4200,0.1600,0.0000,30000.0000,95.4000,94.9000,1.0000,2022-77
Ni0.5/HAP,0.1000,800.0000,3.3300,100.0000,27.4200,0.2250,44.9000,561.0000,11.6100,1.3800,0.0000,30000.0000,80.8000,83.1000,0.9560,2022-77
Ni-5Al/ZrO2,0.1000,700.0000,10.0000,5.0000,15.1930,0.0930,24.0000,750.0000,22.0000,6.3000,1.6100,48000.0000,82.7000,84.1000,0.9100,2022-78
Ni-7.5Al-2.5Mn/ZrO2,0.1000,700.0000,10.0000,5.0000,15.1930,0.0930,24.0000,748.0000,20.0000,6.8000,1.5950,48000.0000,80.1000,83.2000,0.9300,2022-78
Ni-5Al-5Mn/ZrO2,0.1000,700.0000,10.0000,5.0000,15.1930,0.0930,24.0000,710.0000,19.0000,7.8000,1.5800,48000.0000,88.1000,88.9000,0.9500,2022-78
Ni-2.5Al-7.5Mn/ZrO2,0.1000,700.0000,10.0000,5.0000,15.1930,0.0930,24.0000,690.0000,16.0000,8.9000,1.5650,48000.0000,82.0000,84.8000,0.9500,2022-78
Ni-5Mn/ZrO2,0.1000,700.0000,10.0000,5.0000,15.1930,0.0930,24.0000,650.0000,27.0000,8.6000,1.5500,48000.0000,88.3000,84.3000,0.9500,2022-78
Ni–Imp,0.5000,700.0000,20.0000,20.0000,2.6400,0.9400,810.2000,400.0000,18.0000,,1.1000,36000.0000,27.0000,41.3000,1.2600,2022-79
Ni-La-Imp,0.5000,700.0000,20.0000,20.0000,2.8000,0.7900,747.4000,670.0000,16.1000,,1.1000,36000.0000,42.0000,51.8000,1.2800,2022-79
Ni-La-Sol,0.5000,700.0000,20.0000,20.0000,2.6000,0.7900,747.4000,715.0000,10.8400,,1.1000,36000.0000,63.0000,64.5000,1.3600,2022-79
Ni-La-Imp-P,0.5000,700.0000,20.0000,20.0000,2.7800,0.7900,542.9000,464.0000,4.1100,,1.1000,36000.0000,67.5000,68.4000,1.2400,2022-79
Ni-La-Sol-P,0.5000,700.0000,20.0000,20.0000,2.7000,0.7900,747.4000,360.0000,4.5300,,1.1000,36000.0000,71.5000,70.3000,1.2560,2022-79
Ni/Al-MWW,0.4000,700.0000,5.2000,0.2000,4.9420,0.5280,367.0000,560.0000,49.0000,2.0000,0.0000,30000.0000,74.0000,76.0000,0.9000,2022-80
Ni/B-MWW,0.4000,700.0000,4.9000,0.2000,4.9420,0.5280,374.0000,485.0000,38.0000,3.0000,0.0000,30000.0000,71.0000,73.0000,0.8800,2022-80
Ni/deB-MWW,0.4000,700.0000,5.2000,0.2000,5.7590,0.6180,426.0000,568.0000,12.0000,8.0000,0.0000,30000.0000,73.0000,76.0000,0.9000,2022-80
Ni/Al-delMWW,0.4000,700.0000,5.2000,0.2000,9.8830,1.0570,661.0000,575.0000,42.0000,2.0000,0.0000,30000.0000,63.0000,69.0000,0.8900,2022-80
Ni/B-delMWW,0.4000,700.0000,4.3000,0.2000,4.9420,0.5280,323.0000,435.0000,9.0000,11.0000,0.0000,30000.0000,76.0000,77.0000,0.9100,2022-80
Ni/deB-delMWW,0.4000,700.0000,5.0000,0.2000,6.1660,0.6590,403.0000,560.0000,15.0000,7.0000,0.0000,30000.0000,75.0000,78.0000,0.9200,2022-80
Ni/γ-Al2O3,0.4000,700.0000,5.3000,0.2000,13.7690,0.3730,158.0000,640.0000,21.0000,5.0000,0.0000,30000.0000,65.0000,69.0000,0.8200,2022-80
Ni/Al-MWW,0.4000,700.0000,5.2000,12.0000,4.9420,0.5280,367.0000,560.0000,49.0000,2.0000,0.0000,30000.0000,66.0000,70.0000,0.8800,2022-80
Ni/B-MWW,0.4000,700.0000,4.9000,12.0000,4.9420,0.5280,374.0000,485.0000,38.0000,3.0000,0.0000,30000.0000,68.0000,69.0000,0.8900,2022-80
Ni/deB-MWW,0.4000,700.0000,5.2000,12.0000,5.7590,0.6180,426.0000,568.0000,12.0000,8.0000,0.0000,30000.0000,71.0000,75.0000,0.9100,2022-80
Ni/Al-delMWW,0.4000,700.0000,5.2000,12.0000,9.8830,1.0570,661.0000,575.0000,42.0000,2.0000,0.0000,30000.0000,51.0000,57.0000,0.8700,2022-80
Ni/B-delMWW,0.4000,700.0000,4.3000,12.0000,4.9420,0.5280,323.0000,435.0000,9.0000,11.0000,0.0000,30000.0000,74.0000,76.0000,0.9100,2022-80
Ni/deB-delMWW,0.4000,700.0000,5.0000,12.0000,6.1660,0.6590,403.0000,560.0000,15.0000,7.0000,0.0000,30000.0000,74.0000,78.0000,0.9100,2022-80
Ni/γ-Al2O3,0.4000,700.0000,5.3000,12.0000,13.7690,0.3730,158.0000,640.0000,21.0000,5.0000,0.0000,30000.0000,57.0000,62.0000,0.8000,2022-80
Ni/deB-delMWW,0.4000,700.0000,5.0000,24.0000,6.1660,0.6590,403.0000,560.0000,15.0000,7.0000,0.0000,30000.0000,72.0000,76.0000,0.9200,2022-80
5Ni1Ce/ γ-Al2O3,0.5000,800.0000,5.0000,0.5000,8.1000,0.4500,179.0000,781.0000,5.7000,,1.1200,1700.0000,90.7000,90.3000,0.9800,2022-83
5Ni0.5La/ γ-Al2O3,0.5000,800.0000,5.0000,0.5000,7.1000,0.4700,200.0000,842.0000,5.3000,,1.1000,1700.0000,90.4000,89.3000,1.0000,2022-83
5Ni1Ce0.5La/ 30MgAl,0.5000,800.0000,5.0000,0.5000,5.6000,0.3100,222.0000,787.0000,3.7000,,1.1070,1700.0000,95.1500,90.9000,1.0200,2022-83
5Ni1Ce/ γ-Al2O3,0.5000,800.0000,5.0000,7.5000,8.1000,0.4500,179.0000,781.0000,5.7000,,1.1200,1700.0000,90.8000,90.5000,0.9900,2022-83
5Ni0.5La/ γ-Al2O3,0.5000,800.0000,5.0000,7.5000,7.1000,0.4700,200.0000,842.0000,5.3000,,1.1000,1700.0000,90.0000,89.5000,1.0000,2022-83
5Ni1Ce0.5La/ 30MgAl,0.5000,800.0000,5.0000,7.5000,5.6000,0.3100,222.0000,787.0000,3.7000,,1.1070,1700.0000,95.3000,91.4000,1.0400,2022-83
NCA,0.5000,700.0000,6.0000,25.0000,6.8000,0.2700,154.3000,730.0000,13.2000,26.3000,0.0000,22500.0000,81.6510,88.7600,1.0020,2022-90
NCZA,0.5000,700.0000,6.0000,25.0000,6.0000,0.3600,204.4000,685.0000,12.5000,37.1000,0.0000,22500.0000,87.6200,93.7600,0.9500,2022-90
NCA,0.5000,700.0000,6.0000,50.0000,6.8000,0.2700,154.3000,730.0000,13.2000,26.3000,0.0000,22500.0000,80.3000,87.8400,0.9890,2022-90
NCZA,0.5000,700.0000,6.0000,50.0000,6.0000,0.3600,204.4000,685.0000,12.5000,37.1000,0.0000,22500.0000,87.3200,92.8900,0.9540,2022-90
5Ni/MCM41,0.4620,800.0000,5.0000,7.8330,3.6500,0.7500,583.2000,501.0000,3.0000,,1.1200,39000.0000,83.8000,89.9700,1.0000,2022-93
5Ni0.1Ce/MCM41,0.4620,800.0000,5.0000,7.8330,3.6300,0.6400,584.0000,504.0000,3.0000,,1.1200,39000.0000,86.3000,91.3000,1.0400,2022-93
5Ni0.5Ce/MCM41,0.4620,800.0000,5.0000,7.8330,3.6600,0.6400,582.8000,515.0000,3.0000,,1.1200,39000.0000,88.9000,93.0000,1.0400,2022-93
5Ni1Ce/MCM41,0.4620,800.0000,5.0000,7.8330,3.6400,0.6300,583.8750,497.0000,4.0000,,1.1200,39000.0000,87.3000,93.0000,1.0300,2022-93
5Ni3Ce/MCM41,0.4620,800.0000,5.0000,7.8330,3.6400,0.6300,587.1000,512.0000,4.0000,,1.1200,39000.0000,87.2000,93.0000,1.0100,2022-93
Ni/AL2O3,0.3330,700.0000,5.0000,10.0000,12.2000,0.4510,140.0000,820.0000,12.4000,8.0700,0.0000,18000.0000,77.8000,86.4000,0.8700,2022-97
2Ni-3ln/AL2O3,0.3330,700.0000,2.0000,10.0000,12.4000,0.3880,137.0000,793.0000,17.6500,14.2000,1.7800,18000.0000,19.1920,30.8000,0.4100,2022-97
3Ni-2ln/AL2O3,0.3330,700.0000,3.0000,10.0000,13.5000,0.4730,131.0000,802.0000,15.9000,21.2000,1.7800,18000.0000,92.4000,97.8000,0.9500,2022-97
4Ni-1ln/AL2O3,0.3330,700.0000,4.0000,10.0000,13.7000,0.4760,138.0000,811.0000,14.1500,6.9900,1.7800,18000.0000,70.7000,80.8000,0.8300,2022-97
Ni12MgAl,0.2500,600.0000,12.0000,25.0000,13.5000,0.5400,124.0000,860.0000,7.3000,,1.8800,120000.0000,39.0000,54.0000,0.5800,2022-98
CeO2@Ni-Ps YS,0.3330,700.0000,30.1000,100.0000,3.4000,0.6900,240.5000,787.0000,5.5000,,0.0000,36000.0000,78.9000,86.4730,1.0200,2022-99
CeO2@Ni-Ps CS,0.3330,700.0000,17.6000,100.0000,3.4000,0.4200,117.3000,619.0000,8.1000,,0.0000,36000.0000,73.7000,80.0000,0.9830,2022-99
CeO2@Ni-Ps YS,0.3330,700.0000,30.1000,50.0000,3.4000,0.6900,240.5000,787.0000,5.5000,,0.0000,36000.0000,79.0000,87.2200,1.0200,2022-99
CeO2@Ni-Ps CS,0.3330,700.0000,17.6000,50.0000,3.4000,0.4200,117.3000,619.0000,8.1000,,0.0000,36000.0000,74.0300,81.9900,0.9800,2022-99
Y,0.3500,800.0000,10.2700,6.0000,5.4100,0.1400,134.3000,687.0000,10.1900,2.4500,1.1400,27000.0000,83.8000,86.3000,0.9400,2022-112
Y–2%Nd2O3,0.3500,800.0000,10.2100,6.0000,3.8900,0.1100,158.6500,725.0000,9.0600,2.9800,1.1400,27000.0000,85.5000,87.0000,0.9600,2022-112
Y–2.5%Nd2O3,0.3500,800.0000,10.3000,6.0000,4.3400,0.1500,192.0000,715.0000,9.9200,3.0600,1.1400,27000.0000,86.5000,89.8000,0.9500,2022-112
Y–3%Nd2O3,0.3500,800.0000,10.2200,6.0000,3.2600,0.1400,264.2400,718.0000,10.7800,3.1400,1.1400,27000.0000,88.0000,91.0000,0.9700,2022-112
Y–3.5%Nd2O3,0.3500,800.0000,10.1800,6.0000,3.8700,0.1800,239.2700,720.0000,9.8100,3.0250,1.1400,27000.0000,87.0000,89.0000,0.9600,2022-112
Y–4%Nd2O,0.3500,800.0000,10.2000,6.0000,3.4300,0.1300,226.9100,727.0000,8.8400,2.9100,1.1400,27000.0000,85.6000,87.8000,0.9600,2022-112
Y–3%Nd2O3,0.3500,600.0000,10.2200,0.5000,3.2600,0.1400,264.2400,718.0000,10.7800,3.1400,1.1400,27000.0000,29.8000,40.9000,0.7300,2022-112
Y–3%Nd2O3,0.3500,650.0000,10.2200,0.5000,3.2600,0.1400,264.2400,718.0000,10.7800,3.1400,1.1400,27000.0000,43.0000,54.5000,0.8000,2022-112
Y–3%Nd2O3,0.3500,700.0000,10.2200,0.5000,3.2600,0.1400,264.2400,718.0000,10.7800,3.1400,1.1400,27000.0000,67.8000,76.3000,0.9000,2022-112
Y–3%Nd2O3,0.3500,750.0000,10.2200,0.5000,3.2600,0.1400,264.2400,718.0000,10.7800,3.1400,1.1400,27000.0000,76.8000,82.3000,0.9300,2022-112
Y–3%Nd2O3,0.3500,800.0000,10.2200,0.5000,3.2600,0.1400,264.2400,718.0000,10.7800,3.1400,1.1400,27000.0000,88.4000,91.4000,0.9800,2022-112
Y–3%Nd2O3,0.3500,850.0000,10.2200,0.5000,3.2600,0.1400,264.2400,718.0000,10.7800,3.1400,1.1400,27000.0000,92.4000,95.9000,0.9800,2022-112
Y–3%Nd2O3,0.3500,900.0000,10.2200,0.5000,3.2600,0.1400,264.2400,718.0000,10.7800,3.1400,1.1400,27000.0000,96.9000,98.0000,1.0000,2022-112
Y–3%Nd2O3,0.3500,800.0000,10.2200,0.5000,3.2600,0.1400,264.2400,718.0000,10.7800,3.1400,1.1400,18000.0000,92.3000,92.8000,1.0100,2022-112
Y–3%Nd2O3,0.3500,800.0000,10.2200,0.5000,3.2600,0.1400,264.2400,718.0000,10.7800,3.1400,1.1400,21000.0000,89.5000,91.5000,1.0500,2022-112
Y–3%Nd2O3,0.3500,800.0000,10.2200,0.5000,3.2600,0.1400,264.2400,718.0000,10.7800,3.1400,1.1400,24000.0000,88.2500,91.2500,0.9650,2022-112
Y–3%Nd2O3,0.3500,800.0000,10.2200,0.5000,3.2600,0.1400,264.2400,718.0000,10.7800,3.1400,1.1400,27000.0000,88.2500,91.0000,0.9400,2022-112
Y–3%Nd2O3,0.3500,800.0000,10.2200,0.5000,3.2600,0.1400,264.2400,718.0000,10.7800,3.1400,1.1400,30000.0000,78.2500,86.5000,0.9100,2022-112
Y–3%Nd2O3,0.3500,800.0000,10.2200,0.5000,3.2600,0.1400,264.2400,718.0000,10.7800,3.1400,1.1400,33000.0000,74.5000,83.7500,0.8900,2022-112
Y–3%Nd2O3,0.3500,800.0000,10.2200,0.5000,3.2600,0.1400,264.2400,718.0000,10.7800,3.1400,1.1400,36000.0000,71.5000,82.2500,0.8750,2022-112
Y–3%Nd2O3,0.3500,800.0000,10.2200,20.0000,3.2600,0.1400,264.2400,718.0000,10.7800,3.1400,1.1400,27000.0000,87.6000,90.4000,0.9900,2022-112
Y–3%Nd2O3,0.3500,800.0000,10.2200,40.0000,3.2600,0.1400,264.2400,718.0000,10.7800,3.1400,1.1400,27000.0000,87.4300,88.9000,0.9900,2022-112
Y–3%Nd2O3,0.3500,800.0000,10.2200,60.0000,3.2600,0.1400,264.2400,718.0000,10.7800,3.1400,1.1400,27000.0000,86.7000,88.2700,0.9900,2022-112
Y–3%Nd2O3,0.3500,800.0000,10.2200,80.0000,3.2600,0.1400,264.2400,718.0000,10.7800,3.1400,1.1400,27000.0000,85.4000,87.4000,0.9860,2022-112
5Ni/10Y-Z-3215,0.4290,700.0000,5.0000,7.5000,15.6000,0.1600,37.9000,509.0000,5.8000,,1.2200,42000.0000,57.3000,64.0000,0.8700,2022-113
NiCZ,0.5000,900.0000,4.5000,24.0000,3.4000,0.0480,15.6000,322.0000,17.0000,6.0000,0.0000,115000.0000,92.0000,95.0000,0.8900,2022-122
NiCZ-S,0.5000,750.0000,3.9000,24.0000,3.4000,0.0640,20.7000,360.0000,10.0000,10.0000,0.0000,115000.0000,22.0000,36.0000,0.5000,2022-122
NiCZ-S,0.5000,900.0000,3.9000,24.0000,3.4000,0.0640,20.7000,360.0000,10.0000,10.0000,0.0000,115000.0000,78.0000,84.0000,0.8200,2022-122
Ni@SiO2-500,0.3000,600.0000,5.6800,0.5000,19.0000,0.0800,23.0000,396.0000,1.4000,,0.0000,60000.0000,,,0.6200,2019 -14
Ni@SiO2-600,0.3000,600.0000,5.7600,0.5000,20.1000,0.4700,90.0000,420.0000,1.9000,,0.0000,60000.0000,,,0.6400,2019 -14
Ni@SiO2-700,0.3000,600.0000,5.4700,0.5000,25.7000,0.3900,73.0000,420.0000,2.7000,,0.0000,60000.0000,,,0.6400,2019 -14
Ni@SiO2-500,0.3000,650.0000,5.6800,0.5000,19.0000,0.0800,23.0000,396.0000,1.4000,,0.0000,60000.0000,,,0.7400,2019 -14
Ni@SiO2-600,0.3000,650.0000,5.7600,0.5000,20.1000,0.4700,90.0000,420.0000,1.9000,,0.0000,60000.0000,,,0.7400,2019 -14
Ni@SiO2-700,0.3000,650.0000,5.4700,0.5000,25.7000,0.3900,73.0000,420.0000,2.7000,,0.0000,60000.0000,,,0.7400,2019 -14
Ni@SiO2-500,0.3000,700.0000,5.6800,0.5000,19.0000,0.0800,23.0000,396.0000,1.4000,,0.0000,60000.0000,,,0.8200,2019 -14
Ni@SiO2-600,0.3000,700.0000,5.7600,0.5000,20.1000,0.4700,90.0000,420.0000,1.9000,,0.0000,60000.0000,,,0.8200,2019 -14
Ni@SiO2-700,0.3000,700.0000,5.4700,0.5000,25.7000,0.3900,73.0000,420.0000,2.7000,,0.0000,60000.0000,,,0.7900,2019 -14
Ni@SiO2-500,0.3000,750.0000,5.6800,0.5000,19.0000,0.0800,23.0000,396.0000,1.4000,,0.0000,60000.0000,,,0.8600,2019 -14
Ni@SiO2-600,0.3000,750.0000,5.7600,0.5000,20.1000,0.4700,90.0000,420.0000,1.9000,,0.0000,60000.0000,,,0.8600,2019 -14
Ni@SiO2-700,0.3000,750.0000,5.4700,0.5000,25.7000,0.3900,73.0000,420.0000,2.7000,,0.0000,60000.0000,,,0.8300,2019 -14
Ni@SiO2-500,0.3000,700.0000,5.6800,10.0000,19.0000,0.0800,23.0000,396.0000,1.4000,,0.0000,60000.0000,,,0.8200,2019 -14
Ni@SiO2-600,0.3000,700.0000,5.7600,10.0000,20.1000,0.4700,90.0000,420.0000,1.9000,,0.0000,60000.0000,,,0.8300,2019 -14
Ni@SiO2-700,0.3000,700.0000,5.4700,10.0000,25.7000,0.3900,73.0000,420.0000,2.7000,,0.0000,60000.0000,,,0.7600,2019 -14
Ni@SiO2-500,0.3000,700.0000,5.6800,20.0000,19.0000,0.0800,23.0000,396.0000,1.4000,,0.0000,60000.0000,,,0.8000,2019 -14
Ni@SiO2-600,0.3000,700.0000,5.7600,20.0000,20.1000,0.4700,90.0000,420.0000,1.9000,,0.0000,60000.0000,,,0.8400,2019 -14
Ni@SiO2-700,0.3000,700.0000,5.4700,20.0000,25.7000,0.3900,73.0000,420.0000,2.7000,,0.0000,60000.0000,,,0.7200,2019 -14
NiCe,0.0500,500.0000,8.5000,10.0000,5.8000,0.1500,94.0000,335.0000,17.0000,,0.0000,80000.0000,,,0.7300,2019 -20
NiZr,0.0500,500.0000,8.3000,10.0000,12.2000,0.1700,53.0000,508.0000,11.0000,,0.0000,80000.0000,,,0.5600,2019 -20
NiAl,0.0500,500.0000,7.5000,10.0000,7.8000,0.3200,150.0000,830.0000,15.0000,,0.0000,80000.0000,,,0.4400,2019 -20
NiSi,0.0500,500.0000,10.0000,10.0000,6.4000,0.4900,342.0000,370.0000,20.0000,,0.0000,80000.0000,,,0.3400,2019 -20
NiCe,0.0500,500.0000,8.5000,10.0000,5.8000,0.1500,94.0000,335.0000,17.0000,,0.0000,80000.0000,,,0.6400,2019 -20
NiZr,0.0500,500.0000,8.3000,10.0000,12.2000,0.1700,53.0000,508.0000,11.0000,,0.0000,80000.0000,,,0.6100,2019 -20
NiAl,0.0500,500.0000,7.5000,10.0000,7.8000,0.3200,150.0000,830.0000,15.0000,,0.0000,80000.0000,,,0.3900,2019 -20
NiSi,0.0500,500.0000,10.0000,10.0000,6.4000,0.4900,342.0000,370.0000,20.0000,,0.0000,80000.0000,,,0.2900,2019 -20
Ni/DMS,0.5000,700.0000,6.9000,10.0000,3.5000,0.8900,437.0000,385.0000,3.0000,15.5000,0.0000,18000.0000,67.5000,76.0300,0.8700,2019 -26
Ni/MCM-41,0.5000,700.0000,6.8000,10.0000,2.7000,0.6100,713.0000,630.0000,5.0000,10.0000,0.0000,18000.0000,73.7000,82.5000,0.9800,2019 -26
Ni/DMS,0.5000,700.0000,6.9000,20.0000,3.5000,0.8900,437.0000,385.0000,3.0000,15.5000,0.0000,18000.0000,66.5200,75.3300,0.8500,2019 -26
Ni/MCM-41,0.5000,700.0000,6.8000,20.0000,2.7000,0.6100,713.0000,630.0000,5.0000,10.0000,0.0000,18000.0000,74.0200,83.8000,0.9800,2019 -26
Ni/DMS,0.5000,800.0000,6.9000,40.0000,3.5000,0.8900,437.0000,385.0000,3.0000,15.5000,0.0000,18000.0000,89.6700,94.3700,0.9600,2019 -26
Ni/DMS,0.5000,800.0000,6.9000,80.0000,3.5000,0.8900,437.0000,385.0000,3.0000,15.5000,0.0000,18000.0000,89.2000,94.3700,0.9600,2019 -26
Ni/DMS,0.5000,800.0000,6.9000,120.0000,3.5000,0.8900,437.0000,385.0000,3.0000,15.5000,0.0000,18000.0000,89.2000,94.3000,0.9600,2019 -26
TAL0,0.1000,400.0000,8.1200,0.5000,12.3000,0.2700,91.0000,475.0000,9.0000,,0.0000,10000.0000,6.9400,16.4900,0.4800,2019 -42
TAL25,0.1000,400.0000,8.7600,0.5000,13.8000,0.6300,170.0000,650.0000,7.9000,,0.0000,10000.0000,7.6300,9.5100,0.9200,2019 -42
TAL50,0.1000,400.0000,9.4200,0.5000,13.2000,0.5900,172.0000,650.0000,8.5000,,0.0000,10000.0000,9.2100,15.2000,0.9000,2019 -42
TAL75,0.1000,400.0000,8.3100,0.5000,14.6000,0.7000,205.0000,675.0000,8.3000,,0.0000,10000.0000,10.4000,13.5000,0.7200,2019 -42
TAL100,0.1000,400.0000,9.1200,0.5000,13.3000,0.8400,238.0000,650.0000,6.0000,,0.0000,10000.0000,9.7000,16.5300,0.5800,2019 -42
TAL0,0.1000,800.0000,8.1200,0.5000,12.3000,0.2700,91.0000,475.0000,9.0000,,0.0000,10000.0000,96.6200,93.9800,1.0300,2019 -42
TAL25,0.1000,800.0000,8.7600,0.5000,13.8000,0.6300,170.0000,650.0000,7.9000,,0.0000,10000.0000,98.1100,96.1600,1.0400,2019 -42
TAL50,0.1000,800.0000,9.4200,0.5000,13.2000,0.5900,172.0000,650.0000,8.5000,,0.0000,10000.0000,98.1900,95.7900,1.0300,2019 -42
TAL75,0.1000,800.0000,8.3100,0.5000,14.6000,0.7000,205.0000,675.0000,8.3000,,0.0000,10000.0000,98.8700,96.1700,1.0300,2019 -42
TAL100,0.1000,800.0000,9.1200,0.5000,13.3000,0.8400,238.0000,650.0000,6.0000,,0.0000,10000.0000,97.1900,97.3500,0.9500,2019 -42
TAL0,0.1000,700.0000,8.1200,15.0000,12.3000,0.2700,91.0000,475.0000,9.0000,,0.0000,10000.0000,91.1500,91.9100,1.1200,2019 -42
TAL25,0.1000,700.0000,8.7600,15.0000,13.8000,0.6300,170.0000,650.0000,7.9000,,0.0000,10000.0000,93.8300,95.0800,1.1300,2019 -42
TAL50,0.1000,700.0000,9.4200,15.0000,13.2000,0.5900,172.0000,650.0000,8.5000,,0.0000,10000.0000,93.8300,95.0000,1.1300,2019 -42
TAL75,0.1000,700.0000,8.3100,15.0000,14.6000,0.7000,205.0000,675.0000,8.3000,,0.0000,10000.0000,93.8300,95.0800,1.0900,2019 -42
TAL100,0.1000,700.0000,9.1200,15.0000,13.3000,0.8400,238.0000,650.0000,6.0000,,0.0000,10000.0000,93.8300,90.6400,1.1100,2019 -42
TAL0,0.1000,700.0000,8.1200,25.0000,12.3000,0.2700,91.0000,475.0000,9.0000,,0.0000,10000.0000,89.9000,88.1000,1.1100,2019 -42
TAL25,0.1000,700.0000,8.7600,25.0000,13.8000,0.6300,170.0000,650.0000,7.9000,,0.0000,10000.0000,92.5000,94.4400,1.1000,2019 -42
TAL50,0.1000,700.0000,9.4200,25.0000,13.2000,0.5900,172.0000,650.0000,8.5000,,0.0000,10000.0000,94.6400,94.0000,1.1200,2019 -42
TAL75,0.1000,700.0000,8.3100,25.0000,14.6000,0.7000,205.0000,675.0000,8.3000,,0.0000,10000.0000,94.6400,93.9700,1.0800,2019 -42
TAL100,0.1000,700.0000,9.1200,25.0000,13.3000,0.8400,238.0000,650.0000,6.0000,,0.0000,10000.0000,94.1000,89.3700,1.1100,2019 -42
3Ni/DFSBA-15,0.5000,800.0000,3.0000,15.0000,5.3100,0.1300,98.0000,650.0000,4.9000,,0.0000,15000.0000,74.4000,74.6200,1.2500,2019 -44
5Ni/DFSBA-15,0.5000,800.0000,5.0000,15.0000,5.4200,0.1200,86.0000,650.0000,6.8000,,0.0000,15000.0000,85.9300,84.5100,0.7600,2019 -44
10Ni/DFSBA-15,0.5000,800.0000,10.0000,15.0000,6.8200,0.1200,75.0000,650.0000,6.5000,,0.0000,15000.0000,91.8800,93.0800,0.9500,2019 -44
15Ni/DFSBA-15,0.5000,800.0000,15.0000,15.0000,6.9600,0.1100,67.0000,650.0000,11.7000,,0.0000,15000.0000,86.3700,84.6200,0.9200,2019 -44
3Ni/DFSBA-15,0.5000,800.0000,3.0000,15.0000,5.3100,0.1300,98.0000,650.0000,4.9000,,0.0000,15000.0000,70.8800,72.3100,1.2500,2019 -44
5Ni/DFSBA-15,0.5000,800.0000,5.0000,15.0000,5.4200,0.1200,86.0000,650.0000,6.8000,,0.0000,15000.0000,86.0400,84.5100,0.7800,2019 -44
10Ni/DFSBA-15,0.5000,800.0000,10.0000,15.0000,6.8200,0.1200,75.0000,650.0000,6.5000,,0.0000,15000.0000,91.7600,92.9700,0.9600,2019 -44
15Ni/DFSBA-15,0.5000,800.0000,15.0000,15.0000,6.9600,0.1100,67.0000,650.0000,11.7000,,0.0000,15000.0000,86.2600,83.2900,0.9100,2019 -44
Ni/CS-DP,0.5000,800.0000,5.0000,5.0000,9.6800,0.7700,241.0000,384.0000,12.4000,,0.0000,15000.0000,96.6200,97.1100,1.2000,2019 -52
Ni/CS-Imp,0.5000,800.0000,5.0000,5.0000,19.9400,1.7100,224.0000,398.0000,14.2000,,0.0000,15000.0000,94.2700,94.2100,1.1100,2019 -52
Ni/CS-BM,0.5000,800.0000,5.0000,5.0000,7.7200,0.7100,239.0000,372.0000,13.8000,,0.0000,15000.0000,88.0500,88.1600,0.9200,2019 -52
Ni/CS-DP,0.5000,800.0000,5.0000,10.0000,9.6800,0.7700,241.0000,384.0000,12.4000,,0.0000,15000.0000,96.8900,97.3700,1.1800,2019 -52
Ni/CS-Imp,0.5000,800.0000,5.0000,10.0000,19.9400,1.7100,224.0000,398.0000,14.2000,,0.0000,15000.0000,94.5500,93.6800,1.1100,2019 -52
Ni/CS-BM,0.5000,800.0000,5.0000,10.0000,7.7200,0.7100,239.0000,372.0000,13.8000,,0.0000,15000.0000,91.6900,92.3700,1.0700,2019 -52
5Ni/La2O3-TD,0.5000,750.0000,4.9900,5.0000,21.5000,0.0300,10.0000,578.0000,22.1000,,0.0000,18000.0000,51.0000,63.4500,0.8900,2019 -71
5Ni/La2O3-PP,0.5000,750.0000,4.9800,5.0000,18.9000,0.0700,21.0000,578.0000,17.8000,,0.0000,18000.0000,65.8600,76.3000,0.9100,2019 -71
5Ni/La2O3-GNC\,0.5000,750.0000,4.9900,5.0000,26.8000,0.0600,22.0000,603.0000,15.1000,,0.0000,18000.0000,73.9000,79.9200,0.9300,2019 -71
5Ni/La2O3-PP,0.5000,750.0000,4.9800,12.0000,18.9000,0.0700,21.0000,578.0000,17.8000,,0.0000,18000.0000,56.6400,69.5300,0.8800,2019 -71
5Ni/La2O3-GNC\,0.5000,750.0000,4.9900,12.0000,26.8000,0.0600,22.0000,603.0000,15.1000,,0.0000,18000.0000,72.6600,76.9500,0.9000,2019 -71
5Ni/La2O3-PP,0.5000,750.0000,4.9800,24.0000,18.9000,0.0700,21.0000,578.0000,17.8000,,0.0000,18000.0000,48.5000,59.7700,0.8400,2019 -71
5Ni/La2O3-GNC\,0.5000,750.0000,4.9900,24.0000,26.8000,0.0600,22.0000,603.0000,15.1000,,0.0000,18000.0000,69.1400,78.9000,0.9000,2019 -71
5Ni/La2O3-PP,0.5000,750.0000,4.9800,36.0000,18.9000,0.0700,21.0000,578.0000,17.8000,,0.0000,18000.0000,45.3100,57.8100,0.6400,2019 -71
5Ni/La2O3-GNC\,0.5000,750.0000,4.9900,36.0000,26.8000,0.0600,22.0000,603.0000,15.1000,,0.0000,18000.0000,69.9200,75.7800,0.8700,2019 -71
5Ni/La2O3-PP,0.5000,750.0000,4.9800,48.0000,18.9000,0.0700,21.0000,578.0000,17.8000,,0.0000,18000.0000,36.7200,41.8000,0.5900,2019 -71
5Ni/La2O3-GNC\,0.5000,750.0000,4.9900,48.0000,26.8000,0.0600,22.0000,603.0000,15.1000,,0.0000,18000.0000,69.1400,79.3000,0.8300,2019 -71
Ni5%Al2O3,0.1000,700.0000,5.0000,6.0000,9.6000,0.2700,121.0000,760.0000,3.4000,,0.0000,36000.0000,37.2700,66.7300,1.0100,2019 -72
Ni5%Al2O3,0.1000,700.0000,5.0000,12.0000,9.6000,0.2700,121.0000,760.0000,3.4000,,0.0000,36000.0000,37.0000,67.8800,1.0000,2019 -72
3NZH,0.5000,700.0000,3.0000,5.0000,36.8100,0.0400,14.0000,390.0000,12.6000,7.8000,0.0000,24000.0000,51.4300,57.2400,0.8700,2019 -83
3NZN,0.5000,700.0000,3.0000,5.0000,41.8700,0.0300,12.0000,400.0000,11.6000,9.5000,0.0000,24000.0000,44.1900,49.9100,0.8000,2019 -83
3NZO,0.5000,700.0000,3.0000,5.0000,46.1300,0.0300,10.0000,380.0000,12.3000,8.6000,0.0000,24000.0000,27.8100,33.9100,0.5900,2019 -83
HTNi,0.1000,700.0000,5.0000,20.0000,19.0000,0.6000,120.0000,829.0000,9.5000,8.9000,1.2200,20000.0000,72.4000,75.0000,0.9000,2019 -91
HTNi–Y0.4,0.1000,700.0000,5.0000,21.0000,15.0000,0.5000,120.0000,866.0000,7.0000,10.7000,1.2200,20000.0000,84.4000,87.7000,0.9500,2019 -91
Ni/Al,0.5000,750.0000,10.7700,7.0000,3.5000,0.3700,225.0000,584.0000,7.8000,,0.0000,14000.0000,51.1600,75.6100,0.8100,2019-101
Ni/0.0.33ZnAl,0.5000,750.0000,10.7700,7.0000,4.0500,0.2000,60.0000,660.0000,29.4000,,0.0000,14000.0000,43.8400,70.0400,0.8100,2019-101
Ni/0.5ZnAl,0.5000,750.0000,11.0000,7.0000,4.6000,0.2000,60.0000,660.0000,29.4000,,0.0000,14000.0000,63.3700,71.8900,0.8900,2019-101
Ni/1ZnAl,0.5000,750.0000,10.7700,7.0000,7.9000,0.3200,64.0000,670.0000,25.6000,,0.0000,14000.0000,70.9700,80.9100,0.8700,2019-101
Ni/2ZnAl,0.5000,750.0000,10.5000,7.0000,25.7000,0.2700,55.0000,584.0000,32.1000,,0.0000,14000.0000,77.4800,90.9900,0.9600,2019-101
Ni/3ZnAl,0.5000,750.0000,10.8000,4.0000,29.8000,0.2800,37.0000,670.0000,47.7000,,0.0000,14000.0000,65.8100,88.8600,1.0000,2019-101
Ni/CeO2,0.4000,800.0000,4.4000,5.0000,11.1000,0.0700,22.0000,410.0000,15.5000,,0.0000,150000.0000,53.0000,75.0000,0.7200,2019-108
Ni/Zr-DC,0.4000,800.0000,4.4000,5.0000,10.5000,0.0800,25.0000,570.0000,10.9000,,0.0000,150000.0000,53.0000,66.0000,0.7900,2019-108
Ni/Sm-DC,0.4000,800.0000,4.6000,5.0000,13.8000,0.0800,19.0000,441.0000,18.7000,,0.0000,150000.0000,42.0000,61.0000,0.6900,2019-108
Ni/La-DC,0.4000,800.0000,4.8000,5.0000,14.7000,0.0900,22.0000,479.0000,12.4000,,0.0000,150000.0000,48.0000,69.0000,0.7100,2019-108
Ni/CeO2,0.4000,800.0000,4.4000,50.0000,11.1000,0.0700,22.0000,410.0000,15.5000,,0.0000,150000.0000,49.0000,67.0000,0.7500,2019-108
Ni/Zr-DC,0.4000,800.0000,4.4000,50.0000,10.5000,0.0800,25.0000,570.0000,10.9000,,0.0000,150000.0000,42.0000,55.0000,0.7400,2019-108
Ni/Sm-DC,0.4000,800.0000,4.6000,50.0000,13.8000,0.0800,19.0000,441.0000,18.7000,,0.0000,150000.0000,39.0000,58.0000,0.6800,2019-108
Ni/La-DC,0.4000,800.0000,4.8000,50.0000,14.7000,0.0900,22.0000,479.0000,12.4000,,0.0000,150000.0000,45.0000,66.0000,0.6700,2019-108
Ni/0La–Si,0.5000,700.0000,15.0000,15.0000,3.9000,0.2600,363.0000,400.0000,8.5000,,0.0000,72000.0000,65.7400,64.3200,0.9900,2019-109
Ni/1La–Si,0.5000,700.0000,15.0000,15.0000,3.9000,0.2500,321.0000,425.0000,7.9000,,0.0000,72000.0000,78.5300,76.9500,0.9900,2019-109
Ni/2La–Si,0.5000,700.0000,15.0000,15.0000,3.9000,0.2500,320.0000,447.0000,7.1000,,0.0000,72000.0000,80.4200,79.6300,1.0000,2019-109
Ni/3La–Si,0.5000,700.0000,15.0000,15.0000,3.9000,0.2500,319.0000,553.0000,5.8000,,0.0000,72000.0000,81.6800,81.2100,1.0000,2019-109
Ni/5La–Si,0.5000,700.0000,15.0000,15.0000,3.9000,0.2400,312.0000,548.0000,6.6000,,0.0000,72000.0000,81.3700,79.6300,1.0100,2019-109
Ni/7La–Si,0.5000,700.0000,15.0000,15.0000,3.9000,0.2200,299.0000,448.0000,7.4000,,0.0000,72000.0000,80.2600,77.5800,1.0000,2019-109
Ni–3.0La/Si-imp,0.5000,700.0000,15.0000,15.0000,3.9000,0.2000,212.0000,416.0000,16.9000,,0.0000,72000.0000,75.5300,70.3200,0.9800,2019-109
Ni/3.0La–Si-imp,0.5000,700.0000,15.0000,15.0000,4.0000,0.2300,241.0000,394.0000,14.9000,,0.0000,72000.0000,72.8400,68.2600,0.9700,2019-109
Ni/0La–Si,0.5000,700.0000,15.0000,30.0000,3.9000,0.2600,363.0000,400.0000,8.5000,,0.0000,72000.0000,62.9000,59.9000,0.9600,2019-109
Ni/1La–Si,0.5000,700.0000,15.0000,30.0000,3.9000,0.2500,321.0000,425.0000,7.9000,,0.0000,72000.0000,76.1600,74.7400,0.9600,2019-109
Ni/2La–Si,0.5000,700.0000,15.0000,30.0000,3.9000,0.2500,320.0000,447.0000,7.1000,,0.0000,72000.0000,78.2100,76.4700,0.9900,2019-109
Ni/3La–Si,0.5000,700.0000,15.0000,30.0000,3.9000,0.2500,319.0000,553.0000,5.8000,,0.0000,72000.0000,79.0000,79.7900,1.0000,2019-109
Ni/5La–Si,0.5000,700.0000,15.0000,30.0000,3.9000,0.2400,312.0000,548.0000,6.6000,,0.0000,72000.0000,80.0000,77.2600,0.9900,2019-109
Ni/7La–Si,0.5000,700.0000,15.0000,30.0000,3.9000,0.2200,299.0000,448.0000,7.4000,,0.0000,72000.0000,78.2100,75.8400,0.9800,2019-109
Ni–3.0La/Si-imp,0.5000,700.0000,15.0000,30.0000,3.9000,0.2000,212.0000,416.0000,16.9000,,0.0000,72000.0000,68.1100,63.0500,0.9500,2019-109
Ni/3.0La–Si-imp,0.5000,700.0000,15.0000,30.0000,4.0000,0.2300,241.0000,394.0000,14.9000,,0.0000,72000.0000,59.1100,57.2100,0.9200,2019-109
Ni/SiO2,0.4500,800.0000,10.0000,25.0000,15.5000,0.9900,163.0000,390.0000,31.3000,,0.0000,48000.0000,50.2300,64.7900,0.8100,2019-116
Ni/Al2O3,0.4500,800.0000,10.0000,25.0000,6.2000,0.3400,159.0000,640.0000,4.1000,,0.0000,48000.0000,58.9800,71.3600,0.8900,2019-116
Ni/SiO2,0.4500,800.0000,10.0000,50.0000,15.5000,0.9900,163.0000,390.0000,31.3000,,0.0000,48000.0000,48.3600,61.9700,0.7900,2019-116
Ni/Al2O3,0.4500,800.0000,10.0000,50.0000,6.2000,0.3400,159.0000,640.0000,4.1000,,0.0000,48000.0000,57.9300,69.0100,0.8800,2019-116
Ni/MgO,0.3300,800.0000,10.0000,6.0000,12.5000,0.0500,20.0000,419.0000,31.5000,,0.0000,36000.0000,58.4600,63.7600,0.9400,2019-122
Ni/5% CeO2− MgO,0.3300,800.0000,10.0000,6.0000,22.5000,0.2100,54.0000,356.0000,22.9000,,0.0000,36000.0000,67.0000,71.9000,0.9000,2019-122
Ni/10% CeO2− MgO,0.3300,800.0000,10.0000,6.0000,25.1000,0.2400,41.0000,340.0000,20.6000,,0.0000,36000.0000,78.4200,80.4500,0.9100,2019-122
Ni/15% CeO2− MgO,0.3300,800.0000,10.0000,6.0000,26.7000,0.2600,48.0000,302.0000,20.3000,,0.0000,36000.0000,95.1100,93.0800,0.9900,2019-122
Ni/20% CeO2− MgO,0.3300,800.0000,10.0000,6.0000,22.6000,0.2300,39.0000,325.0000,20.5000,,0.0000,36000.0000,86.1500,87.3800,1.0500,2019-122
Ni/15% CeO2− MgO,0.3300,800.0000,10.0000,15.0000,26.7000,0.2600,48.0000,302.0000,20.3000,,0.0000,36000.0000,91.5600,92.6600,1.0000,2019-122
Ni/15% CeO2− MgO,0.3300,800.0000,10.0000,30.0000,26.7000,0.2600,48.0000,302.0000,20.3000,,0.0000,36000.0000,88.6200,91.1900,0.9600,2019-122
Ni/Al2O3,0.5000,700.0000,4.4000,20.0000,5.9000,0.4800,245.0000,813.0000,9.7000,3.7000,0.0000,48000.0000,62.6700,68.8500,0.8400,2019-136
Ni/K-Al2O3,0.5000,700.0000,4.5000,20.0000,6.7000,0.4500,225.0000,838.0000,8.9000,5.2000,0.8200,48000.0000,45.5800,54.5100,0.7600,2019-136
Ni/Mg-Al2O3,0.5000,700.0000,4.5000,20.0000,6.7000,0.4900,239.0000,857.0000,9.0000,3.6000,1.3100,48000.0000,57.5900,61.0600,0.8200,2019-136
Ni/Y-Al2O3,0.5000,700.0000,4.4000,20.0000,6.4000,0.5300,266.0000,824.0000,5.4000,8.5000,1.2200,48000.0000,66.5100,72.5700,0.8500,2019-136
Ni/Ce-Al2O3,0.5000,700.0000,4.5000,20.0000,6.7000,0.4600,220.0000,837.0000,7.4000,4.3000,1.1200,48000.0000,66.5100,73.1000,0.8500,2019-136
Ni/Al2O3,0.5000,700.0000,4.4000,40.0000,5.9000,0.4800,245.0000,813.0000,9.7000,3.7000,0.0000,48000.0000,61.4500,67.7900,0.8500,2019-136
Ni/K-Al2O3,0.5000,700.0000,4.5000,40.0000,6.7000,0.4500,225.0000,838.0000,8.9000,5.2000,0.8200,48000.0000,44.1900,53.9800,0.7500,2019-136
Ni/Mg-Al2O3,0.5000,700.0000,4.5000,40.0000,6.7000,0.4900,239.0000,857.0000,9.0000,3.6000,1.3100,48000.0000,56.9200,59.8200,0.8200,2019-136
Ni/Y-Al2O3,0.5000,700.0000,4.4000,40.0000,6.4000,0.5300,266.0000,824.0000,5.4000,8.5000,1.2200,48000.0000,65.8100,71.8600,0.8500,2019-136
Ni/Ce-Al2O3,0.5000,700.0000,4.5000,40.0000,6.7000,0.4600,220.0000,837.0000,7.4000,4.3000,1.1200,48000.0000,65.8100,72.3900,0.8500,2019-136
Ni/Al2O3,0.5000,700.0000,4.4000,60.0000,5.9000,0.4800,245.0000,813.0000,9.7000,3.7000,0.0000,48000.0000,59.8800,67.9700,0.8400,2019-136
Ni/K-Al2O3,0.5000,700.0000,4.5000,60.0000,6.7000,0.4500,225.0000,838.0000,8.9000,5.2000,0.8200,48000.0000,44.8800,53.2700,0.7500,2019-136
Ni/Mg-Al2O3,0.5000,700.0000,4.5000,60.0000,6.7000,0.4900,239.0000,857.0000,9.0000,3.6000,1.3100,48000.0000,56.5700,59.1200,0.8200,2019-136
Ni/Y-Al2O3,0.5000,700.0000,4.4000,60.0000,6.4000,0.5300,266.0000,824.0000,5.4000,8.5000,1.2200,48000.0000,65.9900,71.6800,0.8500,2019-136
Ni/Ce-Al2O3,0.5000,700.0000,4.5000,60.0000,6.7000,0.4600,220.0000,837.0000,7.4000,4.3000,1.1200,48000.0000,65.9900,72.2100,0.8500,2019-136
Ni/Al2O3,0.5000,700.0000,4.4000,80.0000,5.9000,0.4800,245.0000,813.0000,9.7000,3.7000,0.0000,48000.0000,59.5400,66.7300,0.8500,2019-136
Ni/K-Al2O3,0.5000,700.0000,4.5000,80.0000,6.7000,0.4500,225.0000,838.0000,8.9000,5.2000,0.8200,48000.0000,44.1900,53.1000,0.7400,2019-136
Ni/Mg-Al2O3,0.5000,700.0000,4.5000,80.0000,6.7000,0.4900,239.0000,857.0000,9.0000,3.6000,1.3100,48000.0000,56.2200,58.7600,0.8100,2019-136
Ni/Y-Al2O3,0.5000,700.0000,4.4000,80.0000,6.4000,0.5300,266.0000,824.0000,5.4000,8.5000,1.2200,48000.0000,65.8100,70.6200,0.8500,2019-136
Ni/Ce-Al2O3,0.5000,700.0000,4.5000,80.0000,6.7000,0.4600,220.0000,837.0000,7.4000,4.3000,1.1200,48000.0000,65.8100,72.2100,0.8500,2019-136
Ni/Al2O3,0.5000,700.0000,4.4000,100.0000,5.9000,0.4800,245.0000,813.0000,9.7000,3.7000,0.0000,48000.0000,57.2700,66.5500,0.8400,2019-136
Ni/K-Al2O3,0.5000,700.0000,4.5000,100.0000,6.7000,0.4500,225.0000,838.0000,8.9000,5.2000,0.8200,48000.0000,43.4900,52.3900,0.7400,2019-136
Ni/Mg-Al2O3,0.5000,700.0000,4.5000,100.0000,6.7000,0.4900,239.0000,857.0000,9.0000,3.6000,1.3100,48000.0000,55.5200,58.2300,0.8100,2019-136
Ni/Y-Al2O3,0.5000,700.0000,4.4000,100.0000,6.4000,0.5300,266.0000,824.0000,5.4000,8.5000,1.2200,48000.0000,65.1200,70.4400,0.8500,2019-136
Ni/Ce-Al2O3,0.5000,700.0000,4.5000,100.0000,6.7000,0.4600,220.0000,837.0000,7.4000,4.3000,1.1200,48000.0000,65.1000,72.0400,0.8500,2019-136
Ni-ACS-Dop,0.1000,700.0000,2.8000,6.0000,20.2000,1.9000,304.0000,755.0000,4.5000,,0.0000,275000.0000,41.0800,51.1100,0.7700,2019-137
Ni-ACS-Iex,0.1000,700.0000,3.0000,6.0000,13.4000,1.6000,276.0000,673.0000,4.3000,,0.0000,275000.0000,77.8400,85.5600,0.7800,2019-137
Ni-ACS-Im,0.1000,700.0000,2.9000,6.0000,16.1000,2.9000,362.0000,674.0000,5.1000,,0.0000,275000.0000,68.1100,76.1100,0.7800,2019-137
