Repository: yifei-1021/DRM-ML-Project

# DRM-ML-Project
This Repository contains the Juypter Notebooks and Spreadsheet developed for the article "Uncovering Structure-Activity Relationships for Ni-Catalyzed Dry Reforming of Methane via Interpretable Machine Learning"

# Main Juypter Notebooks
The main notebooks used for machine learning models are "CatalysisML_Final_Syngas.ipynb" and "CatalysisML_Final_Conversion.ipynb".
These notebooks are used to generate the predictions and PDP plots
The "CatalysisML_Trajectory.ipynb" Notebook contains codes to plot the trajectory plots

File: dataset/Final Complied.csv (part 5 of 6)
Catalyst,Ratio of CH4 in Feed,Reaction Temperature,Ni Loading,Reaction Time,Pore Size,Pore Volume,Surface Area,H2-TPR Peak Temperature,Ni Particle Size,Ni Dispersion,Modifier Electronegativity,GHSV,CH4 Conversion,CO2 Conversion,Syngas_Ratio,Paper no.
Ni-SiO2- NH3·- H2O,0.5000,750.0000,4.5000,24.0000,4.4400,0.4200,407.0000,569.0000,3.4000,,0.0000,14400.0000,64.1800,66.2200,0.9400,2018-77
Ni-SiO2- Urea,0.5000,750.0000,4.7000,24.0000,16.3500,0.5600,190.0000,693.0000,3.1000,,0.0000,14400.0000,78.5900,81.2200,0.9300,2018-77
5%Ni/MCM-41,0.5000,800.0000,5.0000,6.7000,2.4800,0.4900,898.0000,522.0000,32.5000,,0.0000,2100.0000,63.2500,73.2500,0.9000,2018-90
2%Ga5%Ni/MCM-41,0.5000,800.0000,5.0000,6.7000,2.7400,0.6600,983.0000,689.0000,24.5000,,1.2000,2100.0000,88.2500,86.1800,1.0500,2018-90
Ni/Al,0.5000,700.0000,10.0000,10.0000,10.1000,0.4200,164.0000,760.0000,21.5000,,0.0000,60000.0000,33.0700,68.1100,0.8300,2018-110
Sn0.02 Ni/Al,0.5000,700.0000,10.0000,10.0000,9.8000,0.4200,173.0000,757.0000,21.5000,,2.0000,60000.0000,35.0400,74.4100,0.8600,2018-110
Sn0.04 Ni/Al,0.5000,700.0000,10.0000,10.0000,9.8000,0.4200,172.0000,742.0000,21.5000,,2.0000,60000.0000,32.2800,69.2900,0.8200,2018-110
Sn0.02 Ni/Ce-Al,0.5000,700.0000,10.0000,10.0000,9.6000,0.2900,120.0000,755.0000,21.5000,,2.0000,60000.0000,37.0000,78.3500,0.8300,2018-110
Ni/Al,0.5000,700.0000,20.0000,10.0000,10.1000,0.4200,164.0000,760.0000,21.5000,,0.0000,60000.0000,14.5700,50.3900,0.7800,2018-110
Sn0.02 Ni/Al,0.5000,700.0000,20.0000,10.0000,9.8000,0.4200,173.0000,757.0000,21.5000,,2.0000,60000.0000,22.0500,61.8100,0.8300,2018-110
Sn0.04 Ni/Al,0.5000,700.0000,20.0000,10.0000,9.8000,0.4200,172.0000,742.0000,21.5000,,2.0000,60000.0000,19.6900,57.4800,0.8000,2018-110
Sn0.02 Ni/Ce-Al,0.5000,700.0000,20.0000,10.0000,9.6000,0.2900,120.0000,755.0000,21.5000,,2.0000,60000.0000,22.0000,65.7500,0.7700,2018-110
Sn0.02 Ni/Ce-Al,0.5000,600.0000,20.0000,10.0000,9.6000,0.2900,120.0000,755.0000,21.5000,,2.0000,60000.0000,7.8500,42.5600,0.6800,2018-110
Sn0.02 Ni/Ce-Al,0.5000,800.0000,20.0000,10.0000,9.6000,0.2900,120.0000,755.0000,21.5000,,2.0000,60000.0000,52.8900,92.1500,0.8600,2018-110
Sn0.02 Ni/Ce-Al,0.5000,600.0000,20.0000,20.0000,9.6000,0.2900,120.0000,755.0000,21.5000,,2.0000,60000.0000,3.3000,37.1900,0.6600,2018-110
Sn0.02 Ni/Ce-Al,0.5000,800.0000,20.0000,20.0000,9.6000,0.2900,120.0000,755.0000,21.5000,,2.0000,60000.0000,42.8000,87.6000,0.8500,2018-110
Sn0.02 Ni/Ce-Al,0.5000,700.0000,10.0000,20.0000,9.6000,0.2900,120.0000,755.0000,21.5000,,2.0000,30000.0000,41.7700,81.0100,0.8500,2018-110
Sn0.02 Ni/Ce-Al,0.5000,700.0000,10.0000,20.0000,9.6000,0.2900,120.0000,755.0000,21.5000,,2.0000,120000.0000,29.5400,71.0500,0.7700,2018-110
Sn0.02 Ni/Ce-Al,0.5000,700.0000,20.0000,20.0000,9.6000,0.2900,120.0000,755.0000,21.5000,,2.0000,30000.0000,35.0200,76.3200,0.8500,2018-110
Sn0.02 Ni/Ce-Al,0.5000,700.0000,20.0000,20.0000,9.6000,0.2900,120.0000,755.0000,21.5000,,2.0000,120000.0000,21.1000,63.7100,0.7200,2018-110
NAF,0.1000,400.0000,3.7000,0.5000,7.5000,0.2300,126.0000,550.0000,5.6000,,0.0000,10000.0000,15.2300,28.5700,0.6700,2018-112
NAW,0.1000,400.0000,3.9000,0.5000,9.1000,0.3900,148.0000,750.0000,8.2000,,0.0000,10000.0000,8.1900,22.2800,0.7000,2018-112
NAU,0.1000,400.0000,4.2000,0.5000,10.0000,0.4200,151.0000,780.0000,4.7000,,0.0000,10000.0000,4.5000,7.3300,0.6200,2018-112
NAC,0.1000,400.0000,3.5000,0.5000,6.7000,0.3700,135.0000,475.0000,7.0000,,0.0000,10000.0000,11.0200,15.6000,0.5200,2018-112
UNAU,0.1000,400.0000,4.4000,0.5000,6.8000,0.5600,320.0000,800.0000,4.1000,,0.0000,10000.0000,9.1200,18.7900,0.4800,2018-112
NAF,0.1000,500.0000,3.7000,0.5000,7.5000,0.2300,126.0000,550.0000,5.6000,,0.0000,10000.0000,33.1700,49.6100,0.8800,2018-112
NAW,0.1000,500.0000,3.9000,0.5000,9.1000,0.3900,148.0000,750.0000,8.2000,,0.0000,10000.0000,38.2100,50.9000,0.8400,2018-112
NAU,0.1000,500.0000,4.2000,0.5000,10.0000,0.4200,151.0000,780.0000,4.7000,,0.0000,10000.0000,23.9300,48.3100,0.8600,2018-112
NAC,0.1000,500.0000,3.5000,0.5000,6.7000,0.3700,135.0000,475.0000,7.0000,,0.0000,10000.0000,16.7900,38.8200,0.8300,2018-112
NAF,0.1000,600.0000,3.7000,0.5000,7.5000,0.2300,126.0000,550.0000,5.6000,,0.0000,10000.0000,73.8900,82.8200,1.0300,2018-112
NAW,0.1000,600.0000,3.9000,0.5000,9.1000,0.3900,148.0000,750.0000,8.2000,,0.0000,10000.0000,76.8300,82.8200,0.9700,2018-112
NAU,0.1000,600.0000,4.2000,0.5000,10.0000,0.4200,151.0000,780.0000,4.7000,,0.0000,10000.0000,73.4700,85.4100,0.9900,2018-112
NAC,0.1000,600.0000,3.5000,0.5000,6.7000,0.3700,135.0000,475.0000,7.0000,,0.0000,10000.0000,65.5000,76.7800,0.9300,2018-112
NAF,0.1000,700.0000,3.7000,0.5000,7.5000,0.2300,126.0000,550.0000,5.6000,,0.0000,10000.0000,97.4000,93.6100,1.0100,2018-112
NAW,0.1000,700.0000,3.9000,0.5000,9.1000,0.3900,148.0000,750.0000,8.2000,,0.0000,10000.0000,97.4000,93.6000,1.0500,2018-112
NAU,0.1000,700.0000,4.2000,0.5000,10.0000,0.4200,151.0000,780.0000,4.7000,,0.0000,10000.0000,98.2000,97.4900,1.0500,2018-112
NAC,0.1000,700.0000,3.5000,0.5000,6.7000,0.3700,135.0000,475.0000,7.0000,,0.0000,10000.0000,89.4300,93.1800,0.9800,2018-112
NAF,0.1000,800.0000,3.7000,0.5000,7.5000,0.2300,126.0000,550.0000,5.6000,,0.0000,10000.0000,96.5000,96.1000,1.0000,2018-112
NAW,0.1000,800.0000,3.9000,0.5000,9.1000,0.3900,148.0000,750.0000,8.2000,,0.0000,10000.0000,97.2300,96.8000,1.0000,2018-112
NAU,0.1000,800.0000,4.2000,0.5000,10.0000,0.4200,151.0000,780.0000,4.7000,,0.0000,10000.0000,98.0200,97.1000,1.0000,2018-112
NAC,0.1000,800.0000,3.5000,0.5000,6.7000,0.3700,135.0000,475.0000,7.0000,,0.0000,10000.0000,96.0800,91.9000,1.0500,2018-112
UNAU,0.1000,800.0000,4.4000,0.5000,6.8000,0.5600,320.0000,800.0000,4.1000,,0.0000,10000.0000,98.1200,98.0300,1.0000,2018-112
NAW,0.1000,700.0000,3.9000,0.5000,9.1000,0.3900,148.0000,750.0000,8.2000,,0.0000,20000.0000,96.1700,95.8300,1.1000,2018-112
NAU,0.1000,700.0000,4.2000,0.5000,10.0000,0.4200,151.0000,780.0000,4.7000,,0.0000,20000.0000,96.8100,94.2300,1.1000,2018-112
NAC,0.1000,700.0000,3.5000,0.5000,6.7000,0.3700,135.0000,475.0000,7.0000,,0.0000,20000.0000,96.9000,96.6400,1.1000,2018-112
NAW,0.1000,700.0000,3.9000,0.5000,9.1000,0.3900,148.0000,750.0000,8.2000,,0.0000,30000.0000,95.0500,95.0300,1.0500,2018-112
NAU,0.1000,700.0000,4.2000,0.5000,10.0000,0.4200,151.0000,780.0000,4.7000,,0.0000,30000.0000,96.0000,95.0000,1.0500,2018-112
NAC,0.1000,700.0000,3.5000,0.5000,6.7000,0.3700,135.0000,475.0000,7.0000,,0.0000,30000.0000,96.8100,95.8300,1.0500,2018-112
NAW,0.1000,700.0000,3.9000,0.5000,9.1000,0.3900,148.0000,750.0000,8.2000,,0.0000,40000.0000,94.6000,94.2300,1.0500,2018-112
NAU,0.1000,700.0000,4.2000,0.5000,10.0000,0.4200,151.0000,780.0000,4.7000,,0.0000,40000.0000,95.3700,91.9900,1.0500,2018-112
NAC,0.1000,700.0000,3.5000,0.5000,6.7000,0.3700,135.0000,475.0000,7.0000,,0.0000,40000.0000,97.1300,95.1900,1.0500,2018-112
NAW,0.1000,700.0000,3.9000,0.5000,9.1000,0.3900,148.0000,750.0000,8.2000,,0.0000,50000.0000,90.7400,87.9800,0.8600,2018-112
NAU,0.1000,700.0000,4.2000,0.5000,10.0000,0.4200,151.0000,780.0000,4.7000,,0.0000,50000.0000,93.9300,91.3500,1.0600,2018-112
NAC,0.1000,700.0000,3.5000,0.5000,6.7000,0.3700,135.0000,475.0000,7.0000,,0.0000,50000.0000,95.6900,89.5800,1.0100,2018-112
NAW,0.1000,700.0000,3.9000,0.5000,9.1000,0.3900,148.0000,750.0000,8.2000,,0.0000,60000.0000,85.6200,84.3000,0.8100,2018-112
NAU,0.1000,700.0000,4.2000,0.5000,10.0000,0.4200,151.0000,780.0000,4.7000,,0.0000,60000.0000,90.7400,88.7800,0.9500,2018-112
NAC,0.1000,700.0000,3.5000,0.5000,6.7000,0.3700,135.0000,475.0000,7.0000,,0.0000,60000.0000,93.9300,87.8200,1.0000,2018-112
10Ni/Al2O3,0.4000,750.0000,10.0000,10.0000,9.6000,0.3000,108.0000,908.0000,7.6000,,0.0000,60000.0000,57.9000,60.7400,0.8400,2018-118
0.5PAl-10Ni,0.4000,750.0000,10.0000,10.0000,9.0000,0.3200,125.0000,915.0000,8.3000,,2.2000,60000.0000,64.2100,62.3200,0.8800,2018-118
1PAl-10Ni,0.4000,750.0000,10.0000,10.0000,7.6000,0.2900,133.0000,928.0000,8.4000,,2.2000,60000.0000,64.2100,61.3700,0.8800,2018-118
2PAl-10Ni,0.4000,750.0000,10.0000,10.0000,6.3000,0.3000,151.0000,883.0000,9.0000,,2.2000,60000.0000,62.3200,61.0500,0.8700,2018-118
4PAl-10Ni,0.4000,750.0000,10.0000,10.0000,6.2000,0.2600,138.0000,994.0000,10.0000,,2.2000,60000.0000,51.5800,50.3200,0.8600,2018-118
6PAl-10Ni,0.4000,750.0000,10.0000,10.0000,6.1000,0.2600,122.0000,828.0000,12.7000,,2.2000,60000.0000,34.5300,31.0500,0.8300,2018-118
10Ni/Al2O3,0.4000,750.0000,10.0000,20.0000,9.6000,0.3000,108.0000,908.0000,7.6000,,0.0000,60000.0000,54.7400,57.5800,0.8300,2018-118
0.5PAl-10Ni,0.4000,750.0000,10.0000,20.0000,9.0000,0.3200,125.0000,915.0000,8.3000,,2.2000,60000.0000,62.0000,59.7900,0.8700,2018-118
1PAl-10Ni,0.4000,750.0000,10.0000,20.0000,7.6000,0.2900,133.0000,928.0000,8.4000,,2.2000,60000.0000,64.2100,62.0000,0.8800,2018-118
2PAl-10Ni,0.4000,750.0000,10.0000,20.0000,6.3000,0.3000,151.0000,883.0000,9.0000,,2.2000,60000.0000,62.0000,59.1600,0.8800,2018-118
4PAl-10Ni,0.4000,750.0000,10.0000,20.0000,6.2000,0.2600,138.0000,994.0000,10.0000,,2.2000,60000.0000,51.2600,50.0000,0.8800,2018-118
6PAl-10Ni,0.4000,750.0000,10.0000,20.0000,6.1000,0.2600,122.0000,828.0000,12.7000,,2.2000,60000.0000,32.9500,27.5800,0.8300,2018-118
10Ni/Al2O3,0.4000,750.0000,10.0000,40.0000,9.6000,0.3000,108.0000,908.0000,7.6000,,0.0000,60000.0000,56.7400,56.7400,0.8500,2018-118
2PAl-10Ni,0.4000,750.0000,10.0000,40.0000,6.3000,0.3000,151.0000,883.0000,9.0000,,2.2000,60000.0000,61.6300,61.6300,0.8900,2018-118
10Ni/Al2O3,0.4000,750.0000,10.0000,60.0000,9.6000,0.3000,108.0000,908.0000,7.6000,,0.0000,60000.0000,51.6500,52.7000,0.8300,2018-118
2PAl-10Ni,0.4000,750.0000,10.0000,60.0000,6.3000,0.3000,151.0000,883.0000,9.0000,,2.2000,60000.0000,60.8200,61.0000,0.8900,2018-118
10Ni/Al2O3,0.4000,750.0000,10.0000,80.0000,9.6000,0.3000,108.0000,908.0000,7.6000,,0.0000,60000.0000,48.5700,49.3900,0.8200,2018-118
2PAl-10Ni,0.4000,750.0000,10.0000,80.0000,6.3000,0.3000,151.0000,883.0000,9.0000,,2.2000,60000.0000,59.5900,59.1800,0.8900,2018-118
10Ni/Al2O3,0.4000,750.0000,10.0000,100.0000,9.6000,0.3000,108.0000,908.0000,7.6000,,0.0000,60000.0000,48.1600,48.5700,0.8100,2018-118
2PAl-10Ni,0.4000,750.0000,10.0000,100.0000,6.3000,0.3000,151.0000,883.0000,9.0000,,2.2000,60000.0000,58.3700,59.1800,0.8800,2018-118
HNiZr3,0.1000,550.0000,17.3000,5.0000,3.0000,0.6200,254.0000,860.0000,6.0000,,1.3000,20000.0000,17.5900,22.8100,1.2500,2018-119
HNiZr5,0.1000,550.0000,18.9000,5.0000,6.0000,0.3200,198.0000,840.0000,9.0000,,1.3000,20000.0000,31.2000,35.3500,0.7800,2018-119
HNiZr10,0.1000,550.0000,16.3000,5.0000,6.0000,0.3400,152.0000,810.0000,10.0000,,1.3000,20000.0000,33.4700,35.3500,0.8400,2018-119
HNi,0.1000,550.0000,19.6000,5.0000,14.0000,0.4100,115.0000,835.0000,6.0000,,0.0000,20000.0000,47.0800,39.2600,1.2400,2018-119
HNiZr3,0.1000,650.0000,17.3000,5.0000,3.0000,0.6200,254.0000,860.0000,6.0000,,1.3000,20000.0000,58.9200,66.8600,0.8300,2018-119
HNiZr3,0.1000,750.0000,17.3000,5.0000,3.0000,0.6200,254.0000,860.0000,6.0000,,1.3000,20000.0000,85.2000,90.0000,0.9000,2018-119
10Ni/Ce0.95Mn0.05 O2,0.5000,700.0000,10.0000,5.0000,16.4200,0.1500,36.9200,445.0000,16.2000,,0.0000,12000.0000,50.7300,72.3600,,2018-120
10Ni/Ce0.85Mg0.10Mn0.05O2,0.5000,700.0000,10.0000,5.0000,15.6000,0.1900,48.4300,460.0000,10.0000,,0.0000,12000.0000,54.6600,62.9200,,2018-120
10Ni/Ce0.85Zr0.10Mn0.05O2,0.5000,700.0000,10.0000,5.0000,14.3200,0.1800,50.8300,472.0000,11.5000,,0.0000,12000.0000,50.7300,60.6700,,2018-120
10Ni/Ce0.85La0.10Mn0.05O2,0.5000,700.0000,10.0000,5.0000,14.3300,0.2100,58.9900,450.0000,21.3000,,0.0000,12000.0000,50.7300,62.4700,,2018-120
Ni@MA,0.3300,750.0000,5.0000,4.0000,13.0000,0.5500,150.0000,800.0000,8.1000,,1.3000,36000.0000,78.2200,86.2100,0.7900,2018-121
Mg@Ni@MA,0.3300,750.0000,3.0000,4.0000,19.0000,0.4700,107.0000,800.0000,9.3000,,1.3000,36000.0000,71.2900,83.2500,0.7900,2018-121
Ni@Mg@MA,0.3300,750.0000,3.0000,4.0000,36.0000,0.4500,61.0000,800.0000,14.1000,,1.3000,36000.0000,56.4400,68.9700,0.7400,2018-121
MgeNi@MA,0.3300,750.0000,3.0000,4.0000,30.0000,0.4900,56.0000,800.0000,11.8000,,1.3000,36000.0000,43.5600,58.1300,0.6800,2018-121
Ni10/SBA-15,0.5000,700.0000,9.6000,10.0000,10.0000,0.7900,320.0000,637.0000,4.9000,,0.0000,36000.0000,71.1100,80.0000,1.0100,2018-122
Ni10/SBA-15,0.5000,700.0000,9.6000,20.0000,10.0000,0.7900,320.0000,637.0000,4.9000,,0.0000,36000.0000,70.3700,80.0000,1.0000,2018-122
Ni10/SBA-15,0.5000,700.0000,9.6000,10.0000,10.0000,0.7900,320.0000,637.0000,4.9000,,0.0000,72000.0000,49.6300,59.5400,0.9400,2018-122
Ni10/SBA-15,0.5000,700.0000,9.6000,20.0000,10.0000,0.7900,320.0000,637.0000,4.9000,,0.0000,72000.0000,44.4400,55.8100,0.9000,2018-122
Ce(0)-NMA-COP,0.5000,550.0000,12.5000,0.1000,7.4100,0.3500,189.0000,842.0000,8.7200,,0.0000,18000.0000,25.5000,29.2500,0.7800,2018-131
Ce(1)-NMA-COP,0.5000,550.0000,12.5000,0.1000,9.1200,0.3700,161.0000,790.0000,10.1200,,1.1000,18000.0000,23.4000,28.1300,0.7300,2018-131
Ce(3)-NMA-COP,0.5000,550.0000,12.5000,0.1000,9.1200,0.3700,162.0000,801.0000,9.8500,,1.1000,18000.0000,26.0000,28.1300,0.8300,2018-131
Ce(5)-NMA-COP,0.5000,550.0000,12.5000,0.1000,7.0400,0.2900,162.0000,790.0000,9.6500,,1.1000,18000.0000,26.0000,29.8100,0.7700,2018-131
Ce(0)-NMA-COP,0.5000,600.0000,12.5000,0.1000,7.4100,0.3500,189.0000,842.0000,8.7200,,0.0000,18000.0000,38.3400,48.0400,0.9000,2018-131
Ce(1)-NMA-COP,0.5000,600.0000,12.5000,0.1000,9.1200,0.3700,161.0000,790.0000,10.1200,,1.1000,18000.0000,38.3000,43.8300,0.8300,2018-131
Ce(3)-NMA-COP,0.5000,600.0000,12.5000,0.1000,9.1200,0.3700,162.0000,801.0000,9.8500,,1.1000,18000.0000,40.7000,43.8300,0.9000,2018-131
Ce(5)-NMA-COP,0.5000,600.0000,12.5000,0.1000,7.0400,0.2900,162.0000,790.0000,9.6500,,1.1000,18000.0000,40.7000,48.8800,0.8700,2018-131
Ce(0)-NMA-COP,0.5000,650.0000,12.5000,0.1000,7.4100,0.3500,189.0000,842.0000,8.7200,,0.0000,18000.0000,57.9900,65.9800,0.9100,2018-131
Ce(1)-NMA-COP,0.5000,650.0000,12.5000,0.1000,9.1200,0.3700,161.0000,790.0000,10.1200,,1.1000,18000.0000,54.0600,61.2200,0.8800,2018-131
Ce(3)-NMA-COP,0.5000,650.0000,12.5000,0.1000,9.1200,0.3700,162.0000,801.0000,9.8500,,1.1000,18000.0000,56.0000,62.2200,0.9100,2018-131
Ce(5)-NMA-COP,0.5000,650.0000,12.5000,0.1000,7.0400,0.2900,162.0000,790.0000,9.6500,,1.1000,18000.0000,56.6800,64.8600,0.9100,2018-131
Ce(0)-NMA-COP,0.5000,700.0000,12.5000,0.1000,7.4100,0.3500,189.0000,842.0000,8.7200,,0.0000,18000.0000,71.8800,80.0000,0.9200,2018-131
Ce(1)-NMA-COP,0.5000,700.0000,12.5000,0.1000,9.1200,0.3700,161.0000,790.0000,10.1200,,1.1000,18000.0000,69.0000,77.7600,0.9100,2018-131
Ce(3)-NMA-COP,0.5000,700.0000,12.5000,0.1000,9.1200,0.3700,162.0000,801.0000,9.8500,,1.1000,18000.0000,72.9300,80.0000,0.9200,2018-131
Ce(5)-NMA-COP,0.5000,700.0000,12.5000,0.1000,7.0400,0.2900,162.0000,790.0000,9.6500,,1.1000,18000.0000,70.0400,80.0000,0.9200,2018-131
Ce(1)-NMA-IMP,0.5000,550.0000,12.5000,0.1000,6.1900,0.2700,177.0000,813.0000,9.2000,,1.1000,18000.0000,25.1700,28.0000,0.7800,2018-131
Ce(3)-NMA-IMP,0.5000,550.0000,12.5000,0.1000,6.2200,0.3000,180.0000,813.0000,8.8600,,1.1000,18000.0000,25.1700,28.0000,0.7800,2018-131
Ce(5)-NMA-IMP,0.5000,550.0000,12.5000,0.1000,7.0000,0.2900,166.0000,825.0000,9.4100,,1.1000,18000.0000,25.1700,28.0000,0.7800,2018-131
Ce(1)-NMA-IMP,0.5000,600.0000,12.5000,0.1000,6.1900,0.2700,177.0000,813.0000,9.2000,,1.1000,18000.0000,38.3600,42.8600,0.8300,2018-131
Ce(3)-NMA-IMP,0.5000,600.0000,12.5000,0.1000,6.2200,0.3000,180.0000,813.0000,8.8600,,1.1000,18000.0000,41.6600,50.5700,0.8300,2018-131
Ce(5)-NMA-IMP,0.5000,600.0000,12.5000,0.1000,7.0000,0.2900,166.0000,825.0000,9.4100,,1.1000,18000.0000,43.0200,43.7200,0.8600,2018-131
Ce(1)-NMA-IMP,0.5000,650.0000,12.5000,0.1000,6.1900,0.2700,177.0000,813.0000,9.2000,,1.1000,18000.0000,55.4300,61.1400,0.9000,2018-131
Ce(3)-NMA-IMP,0.5000,650.0000,12.5000,0.1000,6.2200,0.3000,180.0000,813.0000,8.8600,,1.1000,18000.0000,57.2400,70.2900,0.9000,2018-131
Ce(5)-NMA-IMP,0.5000,650.0000,12.5000,0.1000,7.0000,0.2900,166.0000,825.0000,9.4100,,1.1000,18000.0000,60.3500,62.8600,0.9400,2018-131
Ce(1)-NMA-IMP,0.5000,700.0000,12.5000,0.1000,6.1900,0.2700,177.0000,813.0000,9.2000,,1.1000,18000.0000,69.9100,76.2900,0.9100,2018-131
Ce(3)-NMA-IMP,0.5000,700.0000,12.5000,0.1000,6.2200,0.3000,180.0000,813.0000,8.8600,,1.1000,18000.0000,72.7600,81.7100,0.9200,2018-131
Ce(5)-NMA-IMP,0.5000,700.0000,12.5000,0.1000,7.0000,0.2900,166.0000,825.0000,9.4100,,1.1000,18000.0000,74.8300,79.4300,0.9400,2018-131
Ni5/MCFIWI,0.4500,650.0000,5.0000,4.0000,3.7000,1.0000,620.0000,402.0000,10.0000,,0.0000,36000.0000,17.6800,20.9900,0.9300,2018-132
Ni5/MCF-TS,0.4500,650.0000,5.0000,4.0000,3.8000,0.9000,594.0000,397.0000,9.0000,,0.0000,36000.0000,15.6500,19.5000,0.8600,2018-132
Ni5/MCF(N)-IWI,0.4500,650.0000,5.0000,4.0000,4.8000,1.6000,509.0000,402.0000,10.0000,,0.0000,36000.0000,61.1100,14.5500,0.8400,2018-132
Ni5/ MCF(N)-T,0.4500,650.0000,5.0000,4.0000,4.6000,1.1000,490.0000,450.0000,10.0000,,0.0000,36000.0000,52.0200,72.5700,1.0700,2018-132
Ni0.9-MCF-DS,0.4500,650.0000,0.9000,4.0000,49.0000,0.8000,116.0000,400.0000,10.0000,,0.0000,36000.0000,42.9300,48.7600,0.9800,2018-132
5Ni@SBA-15,0.3300,750.0000,5.0000,4.0000,8.1000,1.2000,627.0000,405.0000,16.9000,,0.0000,36000.0000,78.4400,92.9400,0.8000,2018-147
NiPS,0.3300,800.0000,7.3000,1.0000,10.9000,0.1700,64.7000,733.0000,4.1000,,0.0000,60000.0000,52.9700,52.9700,0.8300,2018-150
NiPS@silica-0.4,0.3300,800.0000,3.5000,12.0000,2.4000,0.2300,387.3000,770.0000,4.2000,,0.0000,60000.0000,46.4100,55.7000,0.7600,2018-150
NiPS@silica-0.6,0.3300,800.0000,2.8000,12.0000,2.2000,0.2400,439.6000,736.0000,4.0000,,0.0000,60000.0000,23.0100,35.5700,0.5400,2018-150
NiPS@silica-0.4,0.3300,800.0000,3.5000,24.0000,2.4000,0.2300,387.3000,770.0000,4.2000,,0.0000,60000.0000,43.8800,53.5900,0.7300,2018-150
NiPS@silica-0.6,0.3300,800.0000,2.8000,23.0000,2.2000,0.2400,439.6000,736.0000,4.0000,,0.0000,60000.0000,21.5700,34.3100,0.5200,2018-150
25%Ni/Al2O3,0.5000,550.0000,25.0000,0.5000,5.7000,0.2000,188.0000,704.0000,6.6600,,0.0000,12000.0000,5.0000,42.4000,0.9800,2017-10
25%Ni-5%CeO2-Al2O3,0.5000,550.0000,25.0000,0.5000,7.8000,0.3700,178.1000,815.6000,6.8000,,1.1000,12000.0000,6.0000,44.4000,0.6100,2017-10
25%Ni-5%La2O3-Al2O3,0.5000,550.0000,25.0000,0.5000,7.6000,0.3300,198.3000,729.0000,6.1400,,1.1000,12000.0000,2.0000,46.4000,0.7200,2017-10
25%Ni-5%ZrO2-Al2O3,0.5000,550.0000,25.0000,0.5000,7.7000,0.3600,203.8000,717.0000,6.0400,,1.3000,12000.0000,4.3000,41.5000,0.6100,2017-10
25%Ni/Al2O3,0.5000,600.0000,25.0000,0.5000,5.7000,0.2000,188.0000,704.0000,6.6600,,0.0000,12000.0000,30.4000,47.4400,1.1000,2017-10
25%Ni-5%CeO2-Al2O3,0.5000,600.0000,25.0000,0.5000,7.8000,0.3700,178.1000,815.6000,6.8000,,1.1000,12000.0000,21.3000,53.4000,0.7200,2017-10
25%Ni-5%La2O3-Al2O3,0.5000,600.0000,25.0000,0.5000,7.6000,0.3300,198.3000,729.0000,6.1400,,1.1000,12000.0000,17.4000,52.6000,0.7600,2017-10
25%Ni-5%ZrO2-Al2O3,0.5000,600.0000,25.0000,0.5000,7.7000,0.3600,203.8000,717.0000,6.0400,,1.3000,12000.0000,17.6000,51.4000,0.6700,2017-10
25%Ni/Al2O3,0.5000,650.0000,25.0000,0.5000,5.7000,0.2000,188.0000,704.0000,6.6600,,0.0000,12000.0000,52.0000,65.9000,0.9000,2017-10
25%Ni-5%CeO2-Al2O3,0.5000,650.0000,25.0000,0.5000,7.8000,0.3700,178.1000,815.6000,6.8000,,1.1000,12000.0000,41.1000,65.9000,0.7500,2017-10
25%Ni-5%La2O3-Al2O3,0.5000,650.0000,25.0000,0.5000,7.6000,0.3300,198.3000,729.0000,6.1400,,1.1000,12000.0000,37.2000,64.6000,0.7500,2017-10
25%Ni-5%ZrO2-Al2O3,0.5000,650.0000,25.0000,0.5000,7.7000,0.3600,203.8000,717.0000,6.0400,,1.3000,12000.0000,35.2000,62.8000,0.7200,2017-10
25%Ni/Al2O3,0.5000,700.0000,25.0000,0.5000,5.7000,0.2000,188.0000,704.0000,6.6600,,0.0000,12000.0000,70.9000,80.0000,0.8400,2017-10
25%Ni-5%CeO2-Al2O3,0.5000,700.0000,25.0000,0.5000,7.8000,0.3700,178.1000,815.6000,6.8000,,1.1000,12000.0000,60.2000,78.2000,0.7900,2017-10
25%Ni-5%La2O3-Al2O3,0.5000,700.0000,25.0000,0.5000,7.6000,0.3300,198.3000,729.0000,6.1400,,1.1000,12000.0000,53.9000,77.2000,0.7900,2017-10
25%Ni-5%ZrO2-Al2O3,0.5000,700.0000,25.0000,0.5000,7.7000,0.3600,203.8000,717.0000,6.0400,,1.3000,12000.0000,51.9000,73.9000,0.7800,2017-10
25%Ni/Al2O3,0.5000,700.0000,25.0000,5.0000,5.7000,0.2000,188.0000,704.0000,6.6600,,0.0000,12000.0000,66.7000,79.4000,0.8300,2017-10
25%Ni-5%CeO2-Al2O3,0.5000,700.0000,25.0000,5.0000,7.8000,0.3700,178.1000,815.6000,6.8000,,1.1000,12000.0000,58.7000,78.7000,0.7900,2017-10
25%Ni-5%La2O3-Al2O3,0.5000,700.0000,25.0000,5.0000,7.6000,0.3300,198.3000,729.0000,6.1400,,1.1000,12000.0000,56.2000,76.6000,0.7700,2017-10
25%Ni-5%ZrO2-Al2O3,0.5000,700.0000,25.0000,5.0000,7.7000,0.3600,203.8000,717.0000,6.0400,,1.3000,12000.0000,52.2000,74.5000,0.7500,2017-10
25%Ni/Al2O3,0.5000,550.0000,25.0000,0.5000,5.7000,0.2000,188.0000,708.0000,6.6600,,0.0000,12000.0000,4.8000,42.0000,0.9600,2017-10
25%Ni-1%CeO2-Al2O1,0.5000,550.0000,25.0000,0.5000,9.3000,0.3400,154.2000,810.0000,8.0700,,1.1000,12000.0000,9.4000,41.6000,0.6200,2017-10
25%Ni-3%CeO2-Al2O2,0.5000,550.0000,25.0000,0.5000,7.4000,0.3100,176.7000,800.0000,6.9400,,1.1000,12000.0000,9.0000,41.0000,0.6200,2017-10
25%Ni-5%CeO2-Al2O3,0.5000,550.0000,25.0000,0.5000,7.8000,0.3700,178.1000,814.0000,6.8000,,1.1000,12000.0000,5.0000,44.0000,0.6200,2017-10
25%Ni/Al2O3,0.5000,600.0000,25.0000,0.5000,5.7000,0.2000,188.0000,708.0000,6.6600,,0.0000,12000.0000,31.8000,47.2000,1.1000,2017-10
25%Ni-1%CeO2-Al2O1,0.5000,600.0000,25.0000,0.5000,9.3000,0.3400,154.2000,810.0000,8.0700,,1.1000,12000.0000,26.2000,49.8000,0.7800,2017-10
25%Ni-3%CeO2-Al2O2,0.5000,600.0000,25.0000,0.5000,7.4000,0.3100,176.7000,800.0000,6.9400,,1.1000,12000.0000,25.1500,50.8000,0.7600,2017-10
25%Ni-5%CeO2-Al2O3,0.5000,600.0000,25.0000,0.5000,7.8000,0.3700,178.1000,814.0000,6.8000,,1.1000,12000.0000,21.6700,53.3000,0.7200,2017-10
25%Ni/Al2O3,0.5000,650.0000,25.0000,0.5000,5.7000,0.2000,188.0000,708.0000,6.6600,,0.0000,12000.0000,52.4400,65.5000,0.8800,2017-10
25%Ni-1%CeO2-Al2O1,0.5000,650.0000,25.0000,0.5000,9.3000,0.3400,154.2000,810.0000,8.0700,,1.1000,12000.0000,51.1000,64.7000,0.8300,2017-10
25%Ni-3%CeO2-Al2O2,0.5000,650.0000,25.0000,0.5000,7.4000,0.3100,176.7000,800.0000,6.9400,,1.1000,12000.0000,45.7000,65.8000,0.7700,2017-10
25%Ni-5%CeO2-Al2O3,0.5000,650.0000,25.0000,0.5000,7.8000,0.3700,178.1000,814.0000,6.8000,,1.1000,12000.0000,41.2000,79.8000,0.7600,2017-10
25%Ni/Al2O3,0.5000,700.0000,25.0000,0.5000,5.7000,0.2000,188.0000,708.0000,6.6600,,0.0000,12000.0000,70.6000,79.7000,0.8400,2017-10
25%Ni-1%CeO2-Al2O1,0.5000,700.0000,25.0000,0.5000,9.3000,0.3400,154.2000,810.0000,8.0700,,1.1000,12000.0000,70.5000,79.5000,0.8300,2017-10
25%Ni-3%CeO2-Al2O2,0.5000,700.0000,25.0000,0.5000,7.4000,0.3100,176.7000,800.0000,6.9400,,1.1000,12000.0000,65.0000,77.0000,0.7800,2017-10
25%Ni-5%CeO2-Al2O3,0.5000,700.0000,25.0000,0.5000,7.8000,0.3700,178.1000,814.0000,6.8000,,1.1000,12000.0000,58.9000,78.0000,0.7800,2017-10
10%Ni/CeO2,0.5000,550.0000,10.0000,0.5000,14.6500,0.1100,29.1000,442.1000,20.2000,,0.0000,12000.0000,21.5000,,0.7500,2017-25
10%Ni/CeO2,0.5000,600.0000,10.0000,0.5000,14.6500,0.1100,29.1000,442.1000,20.2000,,0.0000,12000.0000,36.6000,,0.9300,2017-25
10%Ni/CeO2,0.5000,650.0000,10.0000,0.5000,14.6500,0.1100,29.1000,442.1000,20.2000,,0.0000,12000.0000,53.9000,,0.9600,2017-25
10%Ni/CeO2,0.5000,700.0000,10.0000,0.5000,14.6500,0.1100,29.1000,442.1000,20.2000,,0.0000,12000.0000,65.3000,65.9000,0.8900,2017-25
10%Ni/Ce0.95Mn0.05,0.5000,550.0000,10.0000,0.5000,16.4000,0.1500,36.9000,444.8000,16.2000,,0.0000,12000.0000,21.5000,,0.7100,2017-25
10%Ni/Ce0.95Mn0.05,0.5000,600.0000,10.0000,0.5000,16.4000,0.1500,36.9000,444.8000,16.2000,,0.0000,12000.0000,37.7000,,0.9000,2017-25
10%Ni/Ce0.95Mn0.05,0.5000,650.0000,10.0000,0.5000,16.4000,0.1500,36.9000,444.8000,16.2000,,0.0000,12000.0000,54.4000,,0.9500,2017-25
10%Ni/Ce0.95Mn0.05,0.5000,700.0000,10.0000,0.5000,16.4000,0.1500,36.9000,444.8000,16.2000,,0.0000,12000.0000,65.7000,69.4000,0.8700,2017-25
10%Ni/Ce0.95Mn0.05,0.5000,700.0000,10.0000,0.5000,16.4000,0.1500,36.9000,444.8000,16.2000,,0.0000,6000.0000,65.4000,73.2000,0.7100,2017-25
10%Ni/Ce0.95Mn0.05,0.5000,700.0000,10.0000,0.5000,16.4000,0.1500,36.9000,444.8000,16.2000,,0.0000,18000.0000,62.3000,66.6000,0.7100,2017-25
10%Ni/Ce0.95Mn0.05,0.5000,550.0000,10.0000,0.5000,16.4000,0.1500,36.9000,444.8000,16.2000,,0.0000,24000.0000,59.5000,62.1000,0.7100,2017-25
10%Ni/Ce0.75Mn0.25,0.5000,550.0000,10.0000,0.5000,18.9000,0.1900,40.8000,457.7000,15.0000,,0.0000,12000.0000,19.8000,,0.7900,2017-25
10%Ni/Ce0.75Mn0.25,0.5000,600.0000,10.0000,0.5000,18.9000,0.1900,40.8000,457.7000,15.0000,,0.0000,12000.0000,33.8000,,0.9400,2017-25
10%Ni/Ce0.75Mn0.25,0.5000,650.0000,10.0000,0.5000,18.9000,0.1900,40.8000,457.7000,15.0000,,0.0000,12000.0000,53.0000,,1.0300,2017-25
10%Ni/Ce0.75Mn0.25,0.5000,700.0000,10.0000,0.5000,18.9000,0.1900,40.8000,457.7000,15.0000,,0.0000,12000.0000,63.3000,71.7000,0.9300,2017-25
10%Ni/Ce0.50Mn0.50 34.,0.5000,550.0000,10.0000,0.5000,22.7000,0.2000,34.8000,360.1000,12.1000,,0.0000,12000.0000,21.1000,,0.7600,2017-25
10%Ni/Ce0.50Mn0.50 34.,0.5000,600.0000,10.0000,0.5000,22.7000,0.2000,34.8000,360.1000,12.1000,,0.0000,12000.0000,34.7000,,0.9400,2017-25
10%Ni/Ce0.50Mn0.50 34.,0.5000,650.0000,10.0000,0.5000,22.7000,0.2000,34.8000,360.1000,12.1000,,0.0000,12000.0000,51.3000,,1.0400,2017-25
10%Ni/Ce0.50Mn0.50 34.,0.5000,700.0000,10.0000,0.5000,22.7000,0.2000,34.8000,360.1000,12.1000,,0.0000,12000.0000,62.5000,65.9000,0.9000,2017-25
10%Ni/Ce0.25Mn0.75,0.5000,550.0000,10.0000,0.5000,30.5000,0.1800,23.3000,405.8000,13.1000,,0.0000,12000.0000,18.5000,,0.7500,2017-25
10%Ni/Ce0.25Mn0.75,0.5000,600.0000,10.0000,0.5000,30.5000,0.1800,23.3000,405.8000,13.1000,,0.0000,12000.0000,33.8000,,0.9100,2017-25
10%Ni/Ce0.25Mn0.75,0.5000,650.0000,10.0000,0.5000,30.5000,0.1800,23.3000,405.8000,13.1000,,0.0000,12000.0000,52.3000,,0.9900,2017-25
10%Ni/Ce0.25Mn0.75,0.5000,700.0000,10.0000,0.5000,30.5000,0.1800,23.3000,405.8000,13.1000,,0.0000,12000.0000,61.8000,69.8000,0.8900,2017-25
10%Ni/MnOx,0.5000,550.0000,10.0000,0.5000,55.1000,0.1200,8.5000,503.2000,17.6000,,0.0000,12000.0000,17.4000,,0.6800,2017-25
10%Ni/MnOx,0.5000,600.0000,10.0000,0.5000,55.1000,0.1200,8.5000,503.2000,17.6000,,0.0000,12000.0000,24.7000,,0.7500,2017-25
10%Ni/MnOx,0.5000,650.0000,10.0000,0.5000,55.1000,0.1200,8.5000,503.2000,17.6000,,0.0000,12000.0000,26.3000,,0.8400,2017-25
10%Ni/MnOx,0.5000,700.0000,10.0000,0.5000,55.1000,0.1200,8.5000,503.2000,17.6000,,0.0000,12000.0000,37.7000,56.5000,0.8000,2017-25
12%Ni@Al2O3,0.5000,600.0000,12.0000,0.5000,15.4000,1.0500,233.0000,865.0000,9.5000,8.7000,0.0000,36000.0000,41.0000,42.2000,,2017-26
12%Ni@Al2O3,0.5000,650.0000,12.0000,0.5000,15.4000,1.0500,233.0000,865.0000,9.5000,8.7000,0.0000,36000.0000,56.2000,63.4000,,2017-26
12%Ni@Al2O3,0.5000,700.0000,12.0000,0.5000,15.4000,1.0500,233.0000,865.0000,9.5000,8.7000,0.0000,36000.0000,70.1000,76.7000,,2017-26
12%Ni@Al2O3,0.5000,750.0000,12.0000,0.5000,15.4000,1.0500,233.0000,865.0000,9.5000,8.7000,0.0000,36000.0000,82.5000,88.1000,,2017-26
12%Ni@Al2O3,0.5000,800.0000,12.0000,0.5000,15.4000,1.0500,233.0000,865.0000,9.5000,8.7000,0.0000,36000.0000,90.8000,94.4000,1.0500,2017-26
12%Ni/Al2O3,0.5000,600.0000,12.0000,0.5000,15.6000,0.3600,102.0000,821.0000,14.8000,3.1000,0.0000,36000.0000,43.6000,45.1000,,2017-26
12%Ni/Al2O3,0.5000,650.0000,12.0000,0.5000,15.6000,0.3600,102.0000,821.0000,14.8000,3.1000,0.0000,36000.0000,59.1000,60.5000,,2017-26
12%Ni/Al2O3,0.5000,700.0000,12.0000,0.5000,15.6000,0.3600,102.0000,821.0000,14.8000,3.1000,0.0000,36000.0000,67.0000,70.3000,,2017-26
12%Ni/Al2O3,0.5000,750.0000,12.0000,0.5000,15.6000,0.3600,102.0000,821.0000,14.8000,3.1000,0.0000,36000.0000,75.6000,79.8000,,2017-26
12%Ni/Al2O3,0.5000,800.0000,12.0000,0.5000,15.6000,0.3600,102.0000,821.0000,14.8000,3.1000,0.0000,36000.0000,79.5000,82.8000,0.8800,2017-26
Ni10CeAl,0.5000,650.0000,10.0000,0.5000,4.0000,0.3700,173.4000,825.0000,11.5000,,0.0000,40000.0000,49.5000,52.0000,0.9300,2017-38
Ni10CeAl,0.5000,700.0000,10.0000,0.5000,4.0000,0.3700,173.4000,825.0000,11.5000,,0.0000,40000.0000,68.1000,77.7000,0.9600,2017-38
Ni10CeAl,0.5000,750.0000,10.0000,0.5000,4.0000,0.3700,173.4000,825.0000,11.5000,,0.0000,40000.0000,82.7000,87.8000,1.0000,2017-38
Ni10CeAl,0.5000,800.0000,10.0000,0.5000,4.0000,0.3700,173.4000,825.0000,11.5000,,0.0000,40000.0000,90.5000,94.5000,1.0200,2017-38
Ni10CeAl,0.5000,750.0000,10.0000,0.5000,4.0000,0.3700,173.4000,825.0000,11.5000,,0.0000,20000.0000,96.3000,96.7000,0.9800,2017-38
Ni10CeAl,0.5000,750.0000,10.0000,0.5000,4.0000,0.3700,173.4000,825.0000,11.5000,,0.0000,60000.0000,76.4000,83.0000,0.9400,2017-38
Ni10CeAl,0.5000,750.0000,10.0000,0.5000,4.0000,0.3700,173.4000,825.0000,11.5000,,0.0000,80000.0000,74.8000,81.4000,0.9200,2017-38
Ni10CeAl,0.5000,750.0000,10.0000,0.5000,4.0000,0.3700,173.4000,825.0000,11.5000,,0.0000,100000.0000,72.7000,78.9000,0.8800,2017-38
Ni10CeAl,0.5000,750.0000,10.0000,0.5000,4.0000,0.3700,173.4000,825.0000,11.5000,,0.0000,40000.0000,82.7000,86.9000,0.9300,2017-38
Ni10CeAl,0.5000,750.0000,10.0000,0.5000,4.0000,0.3700,173.4000,825.0000,11.5000,,0.0000,40000.0000,75.3000,90.8000,1.3800,2017-38
Ni10CeAl,0.5000,750.0000,10.0000,0.5000,4.0000,0.3700,173.4000,825.0000,11.5000,,0.0000,40000.0000,69.7000,95.2000,1.6200,2017-38
Ni(12.5)/ZA,0.5000,700.0000,12.5000,8.0000,10.3500,0.1100,44.0000,548.6000,34.8000,,0.0000,18000.0000,58.5000,80.4000,1.0300,2017-38
Ni(12.5)/Ce(3)-ZA,0.5000,700.0000,12.5000,8.0000,12.9000,0.1200,39.9000,606.5000,17.3000,,1.1000,18000.0000,69.6000,84.4000,1.0000,2017-43
Ni(12.5)/Ce(5)-ZA,0.5000,700.0000,12.5000,8.0000,12.9000,0.1200,39.9000,634.2000,18.1000,,1.1000,18000.0000,71.1000,84.5000,0.9900,2017-43
Ni(12.5)/Ce(7)-ZA,0.5000,700.0000,12.5000,8.0000,12.9000,0.1200,39.9000,632.0000,20.2000,,1.1000,18000.0000,67.7000,84.5000,0.9800,2017-43
10Ni/SBA-15,0.5000,500.0000,10.0000,0.5000,9.3000,0.9300,401.0000,471.0000,10.6000,9.1000,0.0000,12000.0000,1.5000,8.1000,0.0000,2017-47
10Ni/SBA-15,0.5000,550.0000,10.0000,0.5000,9.3000,0.9300,401.0000,471.0000,10.6000,9.1000,0.0000,12000.0000,10.2000,18.3000,0.1100,2017-47
10Ni/SBA-15,0.5000,600.0000,10.0000,0.5000,9.3000,0.9300,401.0000,471.0000,10.6000,9.1000,0.0000,12000.0000,21.4000,34.6000,0.3500,2017-47
10Ni/SBA-15,0.5000,650.0000,10.0000,0.5000,9.3000,0.9300,401.0000,471.0000,10.6000,9.1000,0.0000,12000.0000,36.7000,50.4000,0.4900,2017-47
10Ni/SBA-15,0.5000,700.0000,10.0000,0.5000,9.3000,0.9300,401.0000,471.0000,10.6000,9.1000,0.0000,12000.0000,55.5000,66.2000,0.6000,2017-47
ZrO2/10Ni/SBA-15,0.5000,500.0000,10.0000,0.5000,6.5000,0.9300,567.8000,559.6000,11.7000,8.3000,0.0000,12000.0000,0.0000,0.0000,0.0000,2017-47
ZrO2/10Ni/SBA-15,0.5000,550.0000,10.0000,0.5000,6.5000,0.9300,567.8000,559.6000,11.7000,8.3000,0.0000,12000.0000,15.8000,23.4000,0.3000,2017-47
ZrO2/10Ni/SBA-15,0.5000,600.0000,10.0000,0.5000,6.5000,0.9300,567.8000,559.6000,11.7000,8.3000,0.0000,12000.0000,22.4000,32.1000,0.3900,2017-47
ZrO2/10Ni/SBA-15,0.5000,650.0000,10.0000,0.5000,6.5000,0.9300,567.8000,559.6000,11.7000,8.3000,0.0000,12000.0000,32.6000,42.3000,0.5000,2017-47
ZrO2/10Ni/SBA-15,0.5000,700.0000,10.0000,0.5000,6.5000,0.9300,567.8000,559.6000,11.7000,8.3000,0.0000,12000.0000,45.3000,55.0000,0.5500,2017-47
Y2O3/10Ni/SBA-15,0.5000,500.0000,10.0000,0.5000,6.6000,0.7200,434.5000,571.2000,10.5000,9.2000,0.0000,12000.0000,7.6000,17.8000,0.2700,2017-47
Y2O3/10Ni/SBA-15,0.5000,550.0000,10.0000,0.5000,6.6000,0.7200,434.5000,571.2000,10.5000,9.2000,0.0000,12000.0000,13.8000,22.4000,0.3300,2017-47
Y2O3/10Ni/SBA-15,0.5000,600.0000,10.0000,0.5000,6.6000,0.7200,434.5000,571.2000,10.5000,9.2000,0.0000,12000.0000,28.5000,39.7000,0.5400,2017-47
Y2O3/10Ni/SBA-15,0.5000,650.0000,10.0000,0.5000,6.6000,0.7200,434.5000,571.2000,10.5000,9.2000,0.0000,12000.0000,51.0000,55.0000,0.6200,2017-47
Y2O3/10Ni/SBA-15,0.5000,700.0000,10.0000,0.5000,6.6000,0.7200,434.5000,571.2000,10.5000,9.2000,0.0000,12000.0000,70.3000,73.3000,0.6500,2017-47
Sm2O3/10Ni/SBA-15,0.5000,500.0000,10.0000,0.5000,7.5000,0.8000,422.9000,581.1000,9.7000,10.0000,0.0000,12000.0000,12.7000,20.9000,0.3400,2017-47
Sm2O3/10Ni/SBA-15,0.5000,550.0000,10.0000,0.5000,7.5000,0.8000,422.9000,581.1000,9.7000,10.0000,0.0000,12000.0000,25.5000,34.1000,0.4700,2017-47
Sm2O3/10Ni/SBA-15,0.5000,600.0000,10.0000,0.5000,7.5000,0.8000,422.9000,581.1000,9.7000,10.0000,0.0000,12000.0000,38.0000,45.4000,0.5600,2017-47
Sm2O3/10Ni/SBA-15,0.5000,650.0000,10.0000,0.5000,7.5000,0.8000,422.9000,581.1000,9.7000,10.0000,0.0000,12000.0000,53.5000,61.1000,0.6300,2017-47
Sm2O3/10Ni/SBA-15,0.5000,700.0000,10.0000,0.5000,7.5000,0.8000,422.9000,581.1000,9.7000,10.0000,0.0000,12000.0000,72.3000,74.9000,0.6600,2017-47
HTNi25-Ce,0.5000,550.0000,25.0000,0.5000,13.0000,0.3300,2.0000,835.0000,8.0000,,1.1000,20000.0000,40.0000,41.0000,0.9500,2017-47
Ni/SBA-15(en),0.5000,600.0000,7.5000,0.5000,6.2000,0.7900,511.0000,602.0000,4.1000,,0.0000,22500.0000,46.2000,58.2000,0.9900,2017-53
Ni/SBA-15(en),0.5000,650.0000,7.5000,0.5000,6.2000,0.7900,511.0000,602.0000,4.1000,,0.0000,22500.0000,63.5000,70.2000,0.9200,2017-53
Ni/SBA-15(en),0.5000,700.0000,7.5000,0.5000,6.2000,0.7900,511.0000,602.0000,4.1000,,0.0000,22500.0000,78.8000,82.6000,0.9300,2017-53
Ni/SBA-15(en),0.5000,750.0000,7.5000,0.5000,6.2000,0.7900,511.0000,602.0000,4.1000,,0.0000,22500.0000,88.2000,89.9000,0.9200,2017-53
Ni/SBA-15(en),0.5000,800.0000,7.5000,0.5000,6.2000,0.7900,511.0000,602.0000,4.1000,,0.0000,22500.0000,93.7000,94.3000,0.9400,2017-53
Ni/SBA-15(cit),0.5000,600.0000,7.5000,0.5000,4.7200,0.6800,579.0000,650.0000,4.2000,,0.0000,22500.0000,38.8000,56.0000,1.2000,2017-53
Ni/SBA-15(cit),0.5000,650.0000,7.5000,0.5000,4.7200,0.6800,579.0000,650.0000,4.2000,,0.0000,22500.0000,58.4000,68.3000,1.1000,2017-53
Ni/SBA-15(cit),0.5000,700.0000,7.5000,0.5000,4.7200,0.6800,579.0000,650.0000,4.2000,,0.0000,22500.0000,75.3000,82.6000,1.1000,2017-53
Ni/SBA-15(ace),0.5000,650.0000,7.5000,0.5000,4.8200,0.6800,552.0000,623.0000,6.1000,,0.0000,22500.0000,63.5000,70.6000,0.9600,2017-53
Ni/SBA-15(ace),0.5000,700.0000,7.5000,0.5000,4.8200,0.6800,552.0000,623.0000,6.1000,,0.0000,22500.0000,78.8000,83.2000,0.9500,2017-53
Ni/SBA-15(ace),0.5000,750.0000,7.5000,0.5000,4.8200,0.6800,552.0000,623.0000,6.1000,,0.0000,22500.0000,88.2000,91.5000,0.9400,2017-53
Ni/SBA-15(ace),0.5000,800.0000,7.5000,0.5000,4.8200,0.6800,552.0000,623.0000,6.1000,,0.0000,22500.0000,93.7000,95.2000,0.9400,2017-53
Ni/SBA-15(CM),0.5000,600.0000,7.5000,0.5000,4.8700,0.8100,663.0000,417.0000,18.9000,,0.0000,22500.0000,43.8000,49.7000,1.2000,2017-53
NiAl2O4/g-Al2O3,0.5000,750.0000,13.0000,0.5000,4.0000,0.2600,187.0000,825.0000,9.1000,,0.0000,180000.0000,48.8000,60.2000,0.8700,2017-63
NiAl2O4/g-Al2O3-1La,0.5000,750.0000,13.0000,0.5000,4.1000,0.2500,188.0000,819.0000,8.5000,,0.0000,180000.0000,59.5000,70.0000,0.8900,2017-63
NiAl2O4/g-Al2O3-2La,0.5000,750.0000,13.0000,0.5000,4.2000,0.2400,187.0000,812.0000,8.7000,,0.0000,180000.0000,64.1000,73.5000,0.9000,2017-63
NiAl2O4/g-Al2O3-3La,0.5000,750.0000,13.0000,0.5000,4.3000,0.2400,189.0000,805.0000,9.1000,,0.0000,180000.0000,70.5000,80.8000,0.9200,2017-63
NiAl2O4/g-Al2O3-5La,0.5000,750.0000,13.0000,0.5000,4.4000,0.2300,176.0000,811.0000,8.4000,,0.0000,180000.0000,65.6000,75.7000,0.8900,2017-63
NiAl2O4/g-Al2O3-7La,0.5000,750.0000,13.0000,0.5000,4.5000,0.2100,171.0000,818.0000,8.8000,,0.0000,180000.0000,54.7000,67.8000,0.8100,2017-63
5Ni/La2O3-LOC,0.5000,700.0000,5.7000,50.0000,18.3000,0.0800,9.2000,745.0000,30.1000,,0.0000,60000.0000,70.4000,74.9000,0.8800,2017-81
5Ni/La2O3-C,0.5000,700.0000,6.1000,50.0000,27.4000,0.1700,23.0000,535.0000,13.8000,,0.0000,60000.0000,43.8000,54.3000,0.8000,2017-81
M-Ni@SiO2,0.5000,800.0000,4.9000,20.0000,1.5000,0.6000,87.0000,750.0000,4.2000,14.1000,0.0000,18000.0000,90.5000,91.7000,0.9800,2017-94
Ni/SBA-15,0.5000,700.0000,10.0000,0.5000,5.6600,0.8500,511.0000,385.0000,15.2000,7.8000,0.0000,36000.0000,54.5500,70.8000,0.7800,2017-124
Ni@SBA-15,0.5000,700.0000,10.0000,0.5000,5.6600,0.9200,570.0000,510.0000,4.1000,19.0000,0.0000,36000.0000,76.2000,84.6000,0.8800,2017-124
10Ni-SBA15,0.5000,500.0000,10.0000,0.5000,9.3000,0.9300,401.0000,478.0000,11.5000,10.2000,0.0000,12000.0000,0.5000,8.0000,0.0000,2017-126
10Ni-SBA15,0.5000,550.0000,10.0000,0.5000,9.3000,0.9300,401.0000,478.0000,11.5000,10.2000,0.0000,12000.0000,9.0000,19.6000,0.1500,2017-126
10Ni-SBA15,0.5000,600.0000,10.0000,0.5000,9.3000,0.9300,401.0000,478.0000,11.5000,10.2000,0.0000,12000.0000,22.5000,35.2000,0.4800,2017-126
10Ni-SBA15,0.5000,650.0000,10.0000,0.5000,9.3000,0.9300,401.0000,478.0000,11.5000,10.2000,0.0000,12000.0000,37.0000,50.7000,0.6200,2017-126
10Ni-SBA15,0.5000,700.0000,10.0000,0.5000,9.3000,0.9300,401.0000,478.0000,11.5000,10.2000,0.0000,12000.0000,54.8000,66.4000,0.7600,2017-126
3Sm-10Ni-SBA15,0.5000,500.0000,10.0000,0.5000,7.5800,0.8000,422.9000,595.0000,13.8000,13.8000,1.2000,12000.0000,12.8000,21.6000,0.4200,2017-126
3Sm-10Ni-SBA15,0.5000,550.0000,10.0000,0.5000,7.5800,0.8000,422.9000,595.0000,13.8000,13.8000,1.2000,12000.0000,26.8000,31.3000,0.5800,2017-126
3Sm-10Ni-SBA15,0.5000,600.0000,10.0000,0.5000,7.5800,0.8000,422.9000,595.0000,13.8000,13.8000,1.2000,12000.0000,39.1000,43.6000,0.7100,2017-126
3Sm-10Ni-SBA15,0.5000,650.0000,10.0000,0.5000,7.5800,0.8000,422.9000,595.0000,13.8000,13.8000,1.2000,12000.0000,53.7000,58.1000,0.7900,2017-126
3Sm-10Ni-SBA15,0.5000,700.0000,10.0000,0.5000,7.5800,0.8000,422.9000,595.0000,13.8000,13.8000,1.2000,12000.0000,71.9000,72.2000,0.8300,2017-126
750-NC,0.4500,750.0000,14.0000,0.5000,4.6000,0.1600,140.0000,688.0000,7.0000,1.3000,0.0000,158000.0000,67.7000,68.1000,0.7800,2017-126
850-NC,0.4500,850.0000,14.0000,0.5000,6.0000,0.0800,53.0000,688.0000,10.0000,3.3000,0.0000,158000.0000,85.5000,81.2000,0.8500,2017-126
2.5%Ni-MgO-Al2O3,0.5000,550.0000,2.5000,0.5000,8.7000,0.4200,194.0000,807.0000,9.6500,,0.0000,18000.0000,21.2000,25.9000,0.6400,2017-147
2.5%Ni-MgO-Al2O3,0.5000,600.0000,2.5000,0.5000,8.7000,0.4200,194.0000,807.0000,9.6500,,0.0000,18000.0000,32.1000,40.8000,0.7100,2017-147
2.5%Ni-MgO-Al2O3,0.5000,650.0000,2.5000,0.5000,8.7000,0.4200,194.0000,807.0000,9.6500,,0.0000,18000.0000,45.6000,57.4000,0.7800,2017-147
2.5%Ni-MgO-Al2O3,0.5000,700.0000,2.5000,0.5000,8.7000,0.4200,194.0000,807.0000,9.6500,,0.0000,18000.0000,58.9000,71.5000,0.8600,2017-147
5%Ni-MgO-Al2O3,0.5000,550.0000,5.0000,0.5000,8.0500,0.3900,193.0000,857.0000,9.3800,,0.0000,18000.0000,24.7000,29.2000,0.6900,2017-147
5%Ni-MgO-Al2O3,0.5000,600.0000,5.0000,0.5000,8.0500,0.3900,193.0000,857.0000,9.3800,,0.0000,18000.0000,36.6000,46.1000,0.7600,2017-147
5%Ni-MgO-Al2O3,0.5000,650.0000,5.0000,0.5000,8.0500,0.3900,193.0000,857.0000,9.3800,,0.0000,18000.0000,52.0000,64.4000,0.8300,2017-147
5%Ni-MgO-Al2O3,0.5000,700.0000,5.0000,0.5000,8.0500,0.3900,193.0000,857.0000,9.3800,,0.0000,18000.0000,66.0000,76.4000,0.8800,2017-147
7.5%Ni-MgO-Al2O3,0.5000,550.0000,7.5000,0.5000,7.5200,0.3700,195.0000,826.0000,8.9800,,0.0000,18000.0000,24.3000,29.5000,0.7100,2017-147
7.5%Ni-MgO-Al2O3,0.5000,600.0000,7.5000,0.5000,7.5200,0.3700,195.0000,826.0000,8.9800,,0.0000,18000.0000,38.0000,47.2000,0.7800,2017-147
7.5%Ni-MgO-Al2O3,0.5000,650.0000,7.5000,0.5000,7.5200,0.3700,195.0000,826.0000,8.9800,,0.0000,18000.0000,52.5000,64.6000,0.8400,2017-147
7.5%Ni-MgO-Al2O3,0.5000,700.0000,7.5000,0.5000,7.5200,0.3700,195.0000,826.0000,8.9800,,0.0000,18000.0000,67.0000,77.2000,0.8800,2017-147
10%Ni-MgO-Al2O3,0.5000,550.0000,10.0000,0.5000,7.9400,0.3700,186.0000,829.0000,9.1300,,0.0000,18000.0000,26.0000,29.7000,0.7600,2017-147
10%Ni-MgO-Al2O3,0.5000,600.0000,10.0000,0.5000,7.9400,0.3700,186.0000,829.0000,9.1300,,0.0000,18000.0000,38.5000,48.5000,0.8300,2017-147
10%Ni-MgO-Al2O3,0.5000,650.0000,10.0000,0.5000,7.9400,0.3700,186.0000,829.0000,9.1300,,0.0000,18000.0000,53.7000,63.8000,0.8800,2017-147
10%Ni-MgO-Al2O3,0.5000,700.0000,10.0000,0.5000,7.9400,0.3700,186.0000,829.0000,9.1300,,0.0000,18000.0000,68.6000,78.2000,0.9000,2017-147
12.5%Ni-MgO-Al2O3,0.5000,550.0000,12.5000,0.5000,7.4100,0.3500,189.0000,841.0000,8.7000,,0.0000,18000.0000,25.2000,28.7000,0.7800,2017-147
12.5%Ni-MgO-Al2O3,0.5000,600.0000,12.5000,0.5000,7.4100,0.3500,189.0000,841.0000,8.7000,,0.0000,18000.0000,39.7000,47.2000,0.9000,2017-147
