Repository: yifei-1021/DRM-ML-Project

# DRM-ML-Project
This Repository contains the Juypter Notebooks and Spreadsheet developed for the article "Uncovering Structure-Activity Relationships for Ni-Catalyzed Dry Reforming of Methane via Interpretable Machine Learning"

# Main Juypter Notebooks
The main notebooks used for machine learning models are "CatalysisML_Final_Syngas.ipynb" and "CatalysisML_Final_Conversion.ipynb".
These notebooks are used to generate the predictions and PDP plots
The "CatalysisML_Trajectory.ipynb" Notebook contains codes to plot the trajectory plots

File: dataset/Final Complied.csv (part 6 of 6)
Catalyst,Ratio of CH4 in Feed,Reaction Temperature,Ni Loading,Reaction Time,Pore Size,Pore Volume,Surface Area,H2-TPR Peak Temperature,Ni Particle Size,Ni Dispersion,Modifier Electronegativity,GHSV,CH4 Conversion,CO2 Conversion,Syngas_Ratio,Paper no.
12.5%Ni-MgO-Al2O3,0.5000,650.0000,12.5000,0.5000,7.4100,0.3500,189.0000,841.0000,8.7000,,0.0000,18000.0000,55.6000,65.4000,0.9000,2017-147
12.5%Ni-MgO-Al2O3,0.5000,700.0000,12.5000,0.5000,7.4100,0.3500,189.0000,841.0000,8.7000,,0.0000,18000.0000,70.5000,78.9000,0.9200,2017-147
12.5%Ni-MgO-Al2O3,0.3300,700.0000,12.5000,0.5000,7.4100,0.3500,189.0000,841.0000,8.7000,,0.0000,18000.0000,90.2000,63.1000,0.7600,2017-147
12.5%Ni-MgO-Al2O3,0.2500,700.0000,12.5000,0.5000,7.4100,0.3500,189.0000,841.0000,8.7000,,0.0000,18000.0000,98.2000,52.8000,0.6300,2017-147
15%Ni-MgO-Al2O3,0.5000,550.0000,15.0000,0.5000,7.4800,0.3500,187.0000,829.0000,8.5700,,0.0000,18000.0000,28.0000,29.0000,0.8500,2017-147
15%Ni-MgO-Al2O3,0.5000,600.0000,15.0000,0.5000,7.4800,0.3500,187.0000,829.0000,8.5700,,0.0000,18000.0000,42.5000,47.9000,0.9200,2017-147
15%Ni-MgO-Al2O3,0.5000,650.0000,15.0000,0.5000,7.4800,0.3500,187.0000,829.0000,8.5700,,0.0000,18000.0000,59.4000,66.2000,0.9300,2017-147
15%Ni-MgO-Al2O3,0.5000,700.0000,15.0000,0.5000,7.4800,0.3500,187.0000,829.0000,8.5700,,0.0000,18000.0000,72.6000,81.0000,0.9400,2017-147
12Ni/Al2O3-EISA,0.5000,800.0000,11.9000,20.0000,8.5300,0.6700,188.0000,800.0000,15.6000,77.0000,0.0000,72000.0000,89.0000,91.0000,,2015-12
12Ni/Al2O3-IMP,0.5000,800.0000,11.7000,20.0000,12.6000,0.3700,56.0000,800.0000,24.5000,43.0000,0.0000,72000.0000,57.0000,71.0000,,2015-12
12Ni/Al2O3-EISA,0.5000,800.0000,11.9000,80.0000,8.5300,0.6700,188.0000,800.0000,18.3000,69.0000,0.0000,72000.0000,89.0000,89.1000,,2015-12
Ni(10)/CZ,0.5000,550.0000,10.0000,5.0000,10.5000,0.2200,83.0000,800.0000,1.8400,,0.0000,20000.0000,38.6000,37.7000,1.0000,2015-19
Ni/La2Zr2O7–C,0.5000,800.0000,6.0000,10.0000,15.7000,0.0560,8.6000,356.0000,10.7000,,0.0000,36000.0000,59.3200,73.2600,0.8600,2015-61
Ni/La2Zr2O7–H2P–C,0.5000,800.0000,6.0000,10.0000,14.2000,0.0350,5.5000,365.0000,7.7000,,0.0000,36000.0000,59.7300,79.5800,0.9100,2015-61
Ni/La2Zr2O7–ArP–C,0.5000,800.0000,6.0000,10.0000,15.9000,0.0420,5.8000,351.0000,8.8000,,0.0000,36000.0000,62.5200,76.6300,0.8700,2015-61
Ni/La2Zr2O7–C–H2P,0.5000,800.0000,6.0000,10.0000,14.7000,0.0370,4.1000,363.0000,11.1000,,0.0000,36000.0000,65.7200,74.2100,0.8600,2015-61
Ni/La2Zr2O7–C–ArP,0.5000,800.0000,6.0000,10.0000,14.1000,0.0360,5.9000,354.0000,7.7000,,0.0000,36000.0000,67.5800,78.8400,0.8900,2015-61
Ni–ZrO2-CR-10,0.5000,750.0000,15.0000,10.0000,5.0000,0.3100,193.0000,662.0000,7.3000,6.8000,0.0000,24000.0000,53.6600,59.9700,,2015-75
Ni–ZrO2-CR-15,0.5000,750.0000,15.0000,10.0000,5.6000,0.3700,203.0000,672.0000,7.2000,7.0000,0.0000,24000.0000,93.9000,96.7900,,2015-75
Ni–ZrO2-CR-20,0.5000,750.0000,15.0000,10.0000,5.2000,0.3500,221.0000,690.0000,12.4000,5.5000,0.0000,24000.0000,92.6800,95.1000,,2015-75
Ni–ZrO2-CR-25,0.5000,750.0000,15.0000,10.0000,5.2000,0.3500,202.0000,700.0000,13.2000,4.8000,0.0000,24000.0000,86.3400,91.4400,,2015-75
Ni–ZrO2-C,0.5000,750.0000,15.0000,10.0000,9.3000,0.1600,53.0000,514.0000,15.3000,6.6000,0.0000,24000.0000,54.1100,61.8200,,2015-75
Ni–ZrO2-IMP,0.5000,750.0000,15.0000,10.0000,8.0000,0.2300,96.0000,579.0000,15.5000,6.2000,0.0000,24000.0000,69.9100,77.3000,,2015-75
Ni–ZrO2-CR-15,0.5000,700.0000,15.0000,80.0000,5.6000,0.3700,203.0000,672.0000,7.2000,7.0000,0.0000,24000.0000,85.0000,88.0000,0.9400,2015-75
CP,0.4000,600.0000,9.4000,5.0000,17.0000,1.1430,285.0000,817.0000,22.6000,2.9000,0.0000,90000.0000,31.0000,43.0000,0.7400,2015-110
WI,0.4000,600.0000,10.0000,5.0000,9.8000,0.7200,200.0000,817.0000,11.1000,5.9000,0.0000,90000.0000,23.0000,32.0000,0.7000,2015-110
CA,0.4000,600.0000,10.7000,5.0000,4.0000,0.1360,135.0000,869.0000,5.8000,11.4000,0.0000,90000.0000,26.0000,38.0000,0.6940,2015-110
CP,0.4000,650.0000,9.4000,5.0000,17.0000,1.1430,285.0000,817.0000,22.6000,2.9000,0.0000,90000.0000,42.0000,55.0000,0.7700,2015-110
WI,0.4000,650.0000,10.0000,5.0000,9.8000,0.7200,200.0000,817.0000,11.1000,5.9000,0.0000,90000.0000,30.0000,42.0000,0.7200,2015-110
CA,0.4000,650.0000,10.7000,5.0000,4.0000,0.1360,135.0000,869.0000,5.8000,11.4000,0.0000,90000.0000,36.0000,49.0000,0.7300,2015-110
CP,0.4000,700.0000,9.4000,5.0000,17.0000,1.1430,285.0000,817.0000,22.6000,2.9000,0.0000,90000.0000,54.0000,66.0000,0.8100,2015-110
WI,0.4000,700.0000,10.0000,5.0000,9.8000,0.7200,200.0000,817.0000,11.1000,5.9000,0.0000,90000.0000,39.0000,53.0000,0.7700,2015-110
CA,0.4000,700.0000,10.7000,5.0000,4.0000,0.1360,135.0000,869.0000,5.8000,11.4000,0.0000,90000.0000,52.0000,55.0000,0.7440,2015-110
CP,0.4000,750.0000,9.4000,5.0000,17.0000,1.1430,285.0000,817.0000,22.6000,2.9000,0.0000,90000.0000,65.0000,77.0000,0.8500,2015-110
WI,0.4000,750.0000,10.0000,5.0000,9.8000,0.7200,200.0000,817.0000,11.1000,5.9000,0.0000,90000.0000,46.0000,60.0000,0.7850,2015-110
CA,0.4000,750.0000,10.7000,5.0000,4.0000,0.1360,135.0000,869.0000,5.8000,11.4000,0.0000,90000.0000,54.0000,67.0000,0.7960,2015-110
CP,0.4000,800.0000,9.4000,5.0000,17.0000,1.1430,285.0000,817.0000,22.6000,2.9000,0.0000,90000.0000,74.0000,85.0000,0.8900,2015-110
WI,0.4000,800.0000,10.0000,5.0000,9.8000,0.7200,200.0000,817.0000,11.1000,5.9000,0.0000,90000.0000,53.0000,65.0000,0.8000,2015-110
CA,0.4000,800.0000,10.7000,5.0000,4.0000,0.1360,135.0000,869.0000,5.8000,11.4000,0.0000,90000.0000,69.0000,80.0000,0.8630,2015-110
5%Ni/0%KF–Al2O3,0.5000,700.0000,5.0000,65.0000,7.1000,0.2200,125.4000,511.0000,10.3000,,0.0000,30000.0000,72.0000,67.0000,,2016-4
5%Ni/1%KF–Al2O3,0.5000,700.0000,5.0000,65.0000,11.3000,0.2200,76.7000,511.0000,7.9000,,0.0000,30000.0000,56.0000,56.0000,,2016-4
5%Ni/5%KF–Al2O3,0.5000,700.0000,5.0000,65.0000,9.9000,0.2000,81.3000,511.0000,6.1000,,0.0000,30000.0000,58.0000,65.0000,,2016-4
5%Ni/10%KF–Al2O3,0.5000,700.0000,5.0000,65.0000,13.7000,0.0300,8.7000,593.0000,18.9000,,0.0000,30000.0000,67.0000,59.0000,,2016-4
Ni/MgO,0.4900,650.0000,10.0000,10.0000,6.6000,0.2100,38.8000,800.0000,1.8000,,0.0000,60000.0000,7.6000,22.0000,0.6500,2016-6
Ni/MgO-Al2O3(8%),0.4900,650.0000,10.0000,10.0000,6.4000,0.3600,50.4700,800.0000,1.7000,,0.0000,60000.0000,27.1000,40.1000,0.6270,2016-6
Ni/MgO-Al2O3(11%),0.4900,650.0000,10.0000,10.0000,5.6000,0.3500,117.3000,800.0000,1.7000,,0.0000,60000.0000,40.0000,52.5000,0.6390,2016-6
Ni/MgO-Al2O3(15%),0.4900,650.0000,10.0000,10.0000,3.8000,0.2800,135.5000,800.0000,1.4000,,0.0000,60000.0000,52.8000,63.6700,0.7000,2016-6
Ni/MgO-Al2O3(30%),0.4900,650.0000,10.0000,10.0000,3.3000,0.3400,149.2000,800.0000,1.5000,,0.0000,60000.0000,36.8000,45.1000,0.7200,2016-6
Ni/MgO-Al2O3(45%),0.4900,650.0000,10.0000,10.0000,3.4000,0.4500,161.7000,800.0000,1.7000,,0.0000,60000.0000,29.0000,36.6700,0.6550,2016-6
Ce0.8Pr0.2O2,0.2000,750.0000,5.0000,25.0000,11.5000,0.0390,11.0000,700.0000,2.8000,,0.0000,30000.0000,73.0000,82.0000,0.9900,2016-22
Ce0.5Pr0.5O2,0.2000,750.0000,5.0000,25.0000,16.7000,0.0720,10.0000,700.0000,3.2000,,0.0000,30000.0000,65.0000,76.0000,0.9000,2016-22
Ce0.35Pr0.65O2,0.2000,750.0000,5.0000,25.0000,22.4000,0.0560,9.0000,700.0000,3.0000,,0.0000,30000.0000,62.0000,75.0000,0.8000,2016-22
Ce0.2Pr0.8O2,0.2000,750.0000,5.0000,25.0000,22.3000,0.0350,5.0000,700.0000,3.7000,,0.0000,30000.0000,42.0000,57.0000,0.7000,2016-22
NiCu0-LDO,0.5000,700.0000,10.0000,80.0000,16.6000,0.3400,80.0000,400.0000,9.8000,,0.0000,24000.0000,63.0000,65.0000,,2016-27
Ni/Al2O3–F,0.5000,700.0000,10.0000,5.0000,2.0500,0.1600,99.7000,800.0000,3.4000,,0.0000,48000.0000,54.0000,70.0000,0.8500,2016-35
HMA@Ni/SBA-15,0.4800,750.0000,10.5200,6.0000,6.1000,0.9800,563.0000,599.0000,4.7000,2.0000,0.0000,100000.0000,76.0000,86.0000,0.7500,2016-44
Ni/SBA-15,0.4800,750.0000,12.7200,6.0000,6.5000,0.9300,574.0000,469.0000,7.1000,0.5000,0.0000,100000.0000,66.0000,68.0000,0.7800,2016-44
Ni/MCeZrc,0.5000,700.0000,7.0000,45.0000,5.6170,0.1760,71.6950,500.0000,9.9000,,0.0000,15000.0000,62.0000,75.0000,0.7270,2016-74
Ni/Si-MCeZr−0.05c,0.5000,700.0000,7.0000,45.0000,4.8950,0.2020,96.8470,500.0000,8.4000,,0.0000,15000.0000,74.0000,83.0000,0.7800,2016-74
Ni/Si-MCeZr−0.15c,0.5000,700.0000,7.0000,45.0000,4.8970,0.1730,97.4100,500.0000,7.3000,,0.0000,15000.0000,79.0000,85.0000,0.7700,2016-74
Ni/Si-MCeZr−0.25c,0.5000,700.0000,7.0000,45.0000,5.6140,0.1970,114.0590,500.0000,7.2000,,0.0000,15000.0000,80.0000,85.0000,0.7900,2016-74
Ni/Si-MCeZr−0.40c,0.5000,700.0000,7.0000,45.0000,0.6300,0.2600,144.3570,510.0000,6.0000,,0.0000,15000.0000,75.0000,80.0000,0.7800,2016-74
0.05 g/g (5 mass %) Ni/Al2O3,0.5000,700.0000,5.0000,4.2000,6.2000,0.6300,293.9000,640.0000,5.1000,,0.0000,18000.0000,44.0000,,,2016-76
0.075 g/g (7.5 mass %) Ni/Al2O3,0.5000,700.0000,7.5000,4.2000,6.6000,0.5600,252.4000,640.0000,5.3000,,0.0000,18000.0000,53.0000,,,2016-76
0.1 g/g (10 mass %) Ni/Al2O3,0.5000,700.0000,10.0000,4.2000,6.2000,0.6200,290.2000,690.0000,5.4000,,0.0000,18000.0000,53.0000,,,2016-76
Nisingle bondCe/Al2O3-500,0.1600,700.0000,11.0000,12.0000,4.0000,0.2964,214.0000,675.0000,5.0000,,1.1200,300000.0000,86.9000,89.9000,,2016-78
Nisingle bondCe/Al2O3-600,0.1600,750.0000,11.0000,12.0000,4.4000,0.3004,202.0000,727.0000,7.0000,,1.1200,300000.0000,85.4000,89.0000,,2016-78
Nisingle bondCe/Al2O3-750,0.1600,750.0000,11.0000,12.0000,5.1000,0.3049,167.0000,750.0000,9.5000,,1.1200,300000.0000,82.2000,86.4000,,2016-78
Nisingle bondCe/Al2O3-900,0.1600,750.0000,11.0000,12.0000,7.2000,0.3033,114.0000,750.0000,12.0000,,1.1200,300000.0000,77.1000,82.9000,,2016-78
Nisingle bondCe/Al2O3-1000,0.1600,750.0000,11.0000,12.0000,11.0000,0.3011,70.0000,750.0000,25.0000,,1.1200,300000.0000,74.5000,80.8000,,2016-78
5 wt%Ni/Ce0.8Pr0.2O2,0.2000,550.0000,5.0000,1.0000,11.5000,0.0390,10.9000,700.0000,28.7000,3.5000,0.0000,30000.0000,14.3000,19.0000,0.4400,2016-135
5 wt%Ni/Ce0.8Pr0.2O2,0.2000,600.0000,5.0000,1.0000,11.5000,0.0390,10.9000,700.0000,28.7000,3.5000,0.0000,30000.0000,27.7000,35.4000,0.5800,2016-135
5 wt%Ni/Ce0.8Pr0.2O2,0.2000,650.0000,5.0000,1.0000,11.5000,0.0390,10.9000,700.0000,28.7000,3.5000,0.0000,30000.0000,44.6000,57.8000,0.8200,2016-135
5 wt%Ni/Ce0.8Pr0.2O2,0.2000,700.0000,5.0000,1.0000,11.5000,0.0390,10.9000,700.0000,28.7000,3.5000,0.0000,30000.0000,61.6000,72.7000,1.1000,2016-135
5 wt%Ni/Ce0.8Pr0.2O2,0.2000,750.0000,5.0000,1.0000,11.5000,0.0390,10.9000,700.0000,28.7000,3.5000,0.0000,30000.0000,71.5000,83.4000,1.2000,2016-135
5 wt%Ni/Ce0.8Zr0.2O2,0.2000,550.0000,5.0000,1.0000,8.0000,0.0570,22.0000,700.0000,14.4000,6.5000,0.0000,30000.0000,9.3000,17.0000,0.4000,2016-135
5 wt%Ni/Ce0.8Zr0.2O2,0.2000,600.0000,5.0000,1.0000,8.0000,0.0570,22.0000,700.0000,14.4000,6.5000,0.0000,30000.0000,25.7000,32.7000,0.5700,2016-135
5 wt%Ni/Ce0.8Zr0.2O2,0.2000,650.0000,5.0000,1.0000,8.0000,0.0570,22.0000,700.0000,14.4000,6.5000,0.0000,30000.0000,41.5000,48.0000,0.7500,2016-135
5 wt%Ni/Ce0.8Zr0.2O2,0.2000,700.0000,5.0000,1.0000,8.0000,0.0570,22.0000,700.0000,14.4000,6.5000,0.0000,30000.0000,55.7000,65.8000,0.8600,2016-135
5 wt%Ni/Ce0.8Zr0.2O2,0.2000,750.0000,5.0000,1.0000,8.0000,0.0570,22.0000,700.0000,14.4000,6.5000,0.0000,30000.0000,67.9000,77.2000,0.9500,2016-135
5 wt%Ni/Ce0.5Zr0.5O2,0.2000,550.0000,5.0000,1.0000,5.5000,0.0310,16.1000,700.0000,14.8000,6.2000,0.0000,30000.0000,3.1000,11.9000,0.2800,2016-135
5 wt%Ni/Ce0.5Zr0.5O2,0.2000,600.0000,5.0000,1.0000,5.5000,0.0310,16.1000,700.0000,14.8000,6.2000,0.0000,30000.0000,14.5000,16.5000,0.3600,2016-135
5 wt%Ni/Ce0.5Zr0.5O2,0.2000,650.0000,5.0000,1.0000,5.5000,0.0310,16.1000,700.0000,14.8000,6.2000,0.0000,30000.0000,20.7000,21.8000,0.3800,2016-135
5 wt%Ni/Ce0.5Zr0.5O2,0.2000,700.0000,5.0000,1.0000,5.5000,0.0310,16.1000,700.0000,14.8000,6.2000,0.0000,30000.0000,14.7000,23.4000,0.3300,2016-135
5 wt%Ni/Ce0.5Zr0.5O2,0.2000,750.0000,5.0000,1.0000,5.5000,0.0310,16.1000,700.0000,14.8000,6.2000,0.0000,30000.0000,19.7000,26.1000,0.3200,2016-135
5 wt% Ni/Ce0.8Pr0.2O2,0.2000,550.0000,5.0000,50.0000,11.5000,0.0390,10.9000,700.0000,28.7000,3.5000,0.0000,30000.0000,13.0000,19.0000,,2016-135
5 wt% Ni/Ce0.8Pr0.2O2,0.2000,750.0000,5.0000,50.0000,11.5000,0.0390,10.9000,700.0000,28.7000,3.5000,0.0000,30000.0000,74.0000,84.0000,,2016-135
CB‐LDO,0.5000,1000.0000,10.0000,20.0000,14.5000,0.3800,106.0000,702.0000,7.0000,,0.0000,60000.0000,91.6200,93.3700,0.9500,2014-2
CB‐LDO,0.5000,1000.0000,10.0000,40.0000,14.5000,0.3800,106.0000,702.0000,7.0000,,0.0000,60000.0000,91.9700,94.4100,0.9600,2014-2
CB‐LDO,0.5000,1000.0000,10.0000,60.0000,14.5000,0.3800,106.0000,702.0000,7.0000,,0.0000,60000.0000,93.0200,91.9700,0.9500,2014-2
CB‐LDO,0.5000,1000.0000,10.0000,80.0000,14.5000,0.3800,106.0000,702.0000,7.0000,,0.0000,60000.0000,90.9200,92.3200,0.9200,2014-2
CB‐LDO,0.5000,1000.0000,10.0000,100.0000,14.5000,0.3800,106.0000,702.0000,7.0000,,0.0000,60000.0000,88.4800,89.1800,0.9000,2014-2
CB‐LDO,0.5000,900.0000,10.0000,20.0000,14.5000,0.3800,106.0000,702.0000,7.0000,,0.0000,60000.0000,73.8100,84.6400,0.9000,2014-2
CB‐LDO,0.5000,900.0000,10.0000,40.0000,14.5000,0.3800,106.0000,702.0000,7.0000,,0.0000,60000.0000,75.9100,82.8900,0.8600,2014-2
CB‐LDO,0.5000,900.0000,10.0000,60.0000,14.5000,0.3800,106.0000,702.0000,7.0000,,0.0000,60000.0000,75.2100,82.5400,0.8600,2014-2
CB‐LDO,0.5000,900.0000,10.0000,80.0000,14.5000,0.3800,106.0000,702.0000,7.0000,,0.0000,60000.0000,72.7600,87.8100,0.8400,2014-2
CB‐LDO,0.5000,900.0000,10.0000,100.0000,14.5000,0.3800,106.0000,702.0000,7.0000,,0.0000,60000.0000,69.9700,78.3500,0.8000,2014-2
CB‐LDO,0.5000,800.0000,10.0000,20.0000,14.5000,0.3800,106.0000,702.0000,7.0000,,0.0000,60000.0000,56.0000,55.6200,0.7900,2014-2
Ni-Al Srf,0.4700,500.0000,5.0000,0.5000,9.6000,0.5800,223.5000,809.0000,18.2000,,0.0000,3600.0000,12.8000,16.4000,0.6900,2014-10
Ni-Al Pol,0.4700,500.0000,5.0000,0.5000,16.0000,0.7100,144.0000,756.0000,15.5000,6.7000,0.0000,3600.0000,27.5000,28.1000,0.9400,2014-10
Ni-Zr Srf,0.4700,500.0000,5.0000,0.5000,13.1000,0.1800,53.9000,365.0000,23.7000,,0.0000,3600.0000,10.3000,18.6000,0.5600,2014-10
Ni-Zr Pol,0.4700,500.0000,5.0000,0.5000,7.9000,0.0500,22.8000,445.0000,17.3000,6.1000,0.0000,3600.0000,23.9000,25.5000,0.9300,2014-10
Ni-Ce Srf,0.4700,500.0000,5.0000,0.5000,21.4000,0.3200,59.5000,231.0000,21.4000,,0.0000,3600.0000,13.4000,17.7000,0.7100,2014-10
Ni-Ce Pol,0.4700,500.0000,5.0000,0.5000,7.4000,0.0500,30.2000,449.0000,19.0000,5.8000,0.0000,3600.0000,15.5000,17.8000,0.9400,2014-10
Ni-Al Srf,0.4700,600.0000,5.0000,0.5000,9.6000,0.5800,223.5000,809.0000,18.2000,,0.0000,3600.0000,40.8000,44.2000,0.8700,2014-10
Ni-Al Pol,0.4700,600.0000,5.0000,0.5000,16.0000,0.7100,144.0000,756.0000,15.5000,,0.0000,3600.0000,65.7000,59.5000,1.1500,2014-10
Ni-Zr Srf,0.4700,600.0000,5.0000,0.5000,13.1000,0.1800,53.9000,365.0000,23.7000,,0.0000,3600.0000,24.7000,34.3000,0.5900,2014-10
Ni-Zr Pol,0.4700,600.0000,5.0000,0.5000,7.9000,0.0500,22.8000,445.0000,17.3000,,0.0000,3600.0000,69.4000,54.6000,1.2000,2014-10
Ni-Ce Srf,0.4700,600.0000,5.0000,0.5000,21.4000,0.3200,59.5000,231.0000,21.4000,,0.0000,3600.0000,47.6000,55.4000,0.7600,2014-10
Ni-Ce Pol,0.4700,600.0000,5.0000,0.5000,7.4000,0.0500,30.2000,449.0000,19.0000,,0.0000,3600.0000,51.5000,48.3000,1.0900,2014-10
Ni-Al Srf,0.4700,700.0000,5.0000,0.5000,9.6000,0.5800,223.5000,809.0000,18.2000,,0.0000,3600.0000,81.6000,84.8000,0.9100,2014-10
Ni-Al Pol,0.4700,700.0000,5.0000,0.5000,16.0000,0.7100,144.0000,756.0000,15.5000,,0.0000,3600.0000,84.7000,84.5000,0.9900,2014-10
Ni-Zr Srf,0.4700,700.0000,5.0000,0.5000,13.1000,0.1800,53.9000,365.0000,23.7000,,0.0000,3600.0000,58.9000,67.5000,0.8300,2014-10
Ni-Zr Pol,0.4700,700.0000,5.0000,0.5000,7.9000,0.0500,22.8000,445.0000,17.3000,,0.0000,3600.0000,87.1000,79.8000,1.0800,2014-10
Ni-Ce Srf,0.4700,700.0000,5.0000,0.5000,21.4000,0.3200,59.5000,231.0000,21.4000,,0.0000,3600.0000,78.6000,83.5000,0.8900,2014-10
Ni-Ce Pol,0.4700,700.0000,5.0000,0.5000,7.4000,0.0500,30.2000,449.0000,19.0000,,0.0000,3600.0000,83.4000,80.8000,1.0500,2014-10
Ni-Al Srf,0.4700,800.0000,5.0000,0.5000,9.6000,0.5800,223.5000,809.0000,18.2000,,0.0000,3600.0000,91.3000,93.7000,0.8900,2014-10
Ni-Al Pol,0.4700,800.0000,5.0000,0.5000,16.0000,0.7100,144.0000,756.0000,15.5000,,0.0000,3600.0000,95.9000,94.5000,0.9800,2014-10
Ni-Zr Srf,0.4700,800.0000,5.0000,0.5000,13.1000,0.1800,53.9000,365.0000,23.7000,,0.0000,3600.0000,85.4000,89.9000,0.9200,2014-10
Ni-Zr Pol,0.4700,800.0000,5.0000,0.5000,7.9000,0.0500,22.8000,445.0000,17.3000,,0.0000,3600.0000,96.6000,92.4000,0.9700,2014-10
Ni-Ce Srf,0.4700,800.0000,5.0000,0.5000,21.4000,0.3200,59.5000,231.0000,21.4000,,0.0000,3600.0000,89.8000,91.3000,0.9300,2014-10
Ni-Ce Pol,0.4700,800.0000,5.0000,0.5000,7.4000,0.0500,30.2000,449.0000,19.0000,,0.0000,3600.0000,92.7000,91.6000,1.0200,2014-10
5%Ni/Al2O3,0.5000,550.0000,5.0000,0.5000,8.7000,0.4700,173.0000,538.0000,7.0000,,0.0000,12000.0000,28.1800,31.9300,0.7100,2014-12
5%Ni–3%MgO/Al2O,0.5000,550.0000,5.0000,0.5000,8.4000,0.4200,155.0000,606.0000,7.0000,,1.3000,12000.0000,26.8200,42.1100,0.7400,2014-12
5%Ni–3%CaO/Al2O3,0.5000,550.0000,5.0000,0.5000,8.3000,0.4300,154.0000,500.0000,8.5000,,1.0000,12000.0000,23.8200,42.1100,0.7600,2014-12
5%Ni–3%BaO/Al2O3,0.5000,550.0000,5.0000,0.5000,8.3000,0.4600,169.0000,510.0000,11.0000,,0.9000,12000.0000,22.4600,41.8300,0.7700,2014-12
5%Ni/Al2O3,0.5000,600.0000,5.0000,0.5000,8.7000,0.4700,173.0000,538.0000,7.0000,,0.0000,12000.0000,42.1800,29.5400,0.7600,2014-12
5%Ni–3%MgO/Al2O,0.5000,600.0000,5.0000,0.5000,8.4000,0.4200,155.0000,606.0000,7.0000,,1.3000,12000.0000,42.3600,56.1500,0.8100,2014-12
5%Ni–3%CaO/Al2O3,0.5000,600.0000,5.0000,0.5000,8.3000,0.4300,154.0000,500.0000,8.5000,,1.0000,12000.0000,39.3600,56.1500,0.8000,2014-12
5%Ni–3%BaO/Al2O3,0.5000,600.0000,5.0000,0.5000,8.3000,0.4600,169.0000,510.0000,11.0000,,0.9000,12000.0000,34.7300,63.6100,0.8100,2014-12
5%Ni/Al2O3,0.5000,650.0000,5.0000,0.5000,8.7000,0.4700,173.0000,538.0000,7.0000,,0.0000,12000.0000,58.7300,69.6300,0.8500,2014-12
5%Ni–3%MgO/Al2O,0.5000,650.0000,5.0000,0.5000,8.4000,0.4200,155.0000,606.0000,7.0000,,1.3000,12000.0000,58.7300,78.9900,0.8800,2014-12
5%Ni–3%CaO/Al2O3,0.5000,650.0000,5.0000,0.5000,8.3000,0.4300,154.0000,500.0000,8.5000,,1.0000,12000.0000,56.0000,69.6300,0.8700,2014-12
5%Ni–3%BaO/Al2O3,0.5000,650.0000,5.0000,0.5000,8.3000,0.4600,169.0000,510.0000,11.0000,,0.9000,12000.0000,54.6400,69.9100,0.8700,2014-12
5%Ni/Al2O3,0.5000,700.0000,5.0000,0.5000,8.7000,0.4700,173.0000,538.0000,7.0000,,0.0000,12000.0000,75.9100,83.6700,0.9000,2014-12
5%Ni–3%MgO/Al2O,0.5000,700.0000,5.0000,0.5000,8.4000,0.4200,155.0000,606.0000,7.0000,,1.3000,12000.0000,76.0000,90.2800,0.9200,2014-12
5%Ni–3%CaO/Al2O3,0.5000,700.0000,5.0000,0.5000,8.3000,0.4300,154.0000,500.0000,8.5000,,1.0000,12000.0000,66.3600,83.1200,0.9400,2014-12
5%Ni–3%BaO/Al2O3,0.5000,700.0000,5.0000,0.5000,8.3000,0.4600,169.0000,510.0000,11.0000,,0.9000,12000.0000,70.1800,83.9500,0.9200,2014-12
NiO/SBA-15,0.5000,700.0000,9.0000,12.0000,7.0000,1.0000,558.2000,457.0000,7.0000,,0.0000,24000.0000,67.1700,83.3400,0.8400,2014-25
3%Y-NiO/SBA-15,0.5000,700.0000,9.0000,12.0000,7.0000,0.6000,315.1000,647.0000,7.0000,,1.2000,24000.0000,84.2900,83.5800,0.8600,2014-25
6%Y-NiO/SBA-15,0.5000,700.0000,9.0000,12.0000,6.4000,0.5000,332.5000,655.0000,7.0000,,1.2000,24000.0000,86.3400,89.5600,0.8800,2014-25
9%Y-NiO/ SBA-15,0.5000,700.0000,9.0000,12.0000,6.6000,0.6000,375.1000,710.0000,7.0000,,1.2000,24000.0000,87.5000,91.1100,0.9000,2014-25
NiO/SBA-15,0.5000,700.0000,9.0000,24.0000,7.0000,1.0000,558.2000,457.0000,7.0000,,0.0000,24000.0000,66.2900,81.4000,0.8400,2014-25
3%Y-NiO/SBA-15,0.5000,700.0000,9.0000,24.0000,7.0000,0.6000,315.1000,647.0000,7.0000,,1.2000,24000.0000,81.6600,84.1200,0.8800,2014-25
6%Y-NiO/SBA-15,0.5000,700.0000,9.0000,24.0000,6.4000,0.5000,332.5000,655.0000,7.0000,,1.2000,24000.0000,85.1700,89.4800,0.8900,2014-25
9%Y-NiO/ SBA-15,0.5000,700.0000,9.0000,24.0000,6.6000,0.6000,375.1000,710.0000,7.0000,,1.2000,24000.0000,85.7600,90.2600,0.9000,2014-25
NiO/SBA-15,0.5000,700.0000,9.0000,36.0000,7.0000,1.0000,558.2000,457.0000,7.0000,,0.0000,24000.0000,65.2700,80.3100,0.8300,2014-25
3%Y-NiO/SBA-15,0.5000,700.0000,9.0000,36.0000,7.0000,0.6000,315.1000,647.0000,7.0000,,1.2000,24000.0000,78.2900,84.4300,0.9000,2014-25
6%Y-NiO/SBA-15,0.5000,700.0000,9.0000,36.0000,6.4000,0.5000,332.5000,655.0000,7.0000,,1.2000,24000.0000,84.1500,89.0200,0.8900,2014-25
9%Y-NiO/ SBA-15,0.5000,700.0000,9.0000,36.0000,6.6000,0.6000,375.1000,710.0000,7.0000,,1.2000,24000.0000,84.1200,89.7900,0.9000,2014-25
NiO/SBA-15,0.5000,700.0000,9.0000,48.0000,7.0000,1.0000,558.2000,457.0000,7.0000,,0.0000,24000.0000,64.2400,77.9800,0.8200,2014-25
3%Y-NiO/SBA-15,0.5000,700.0000,9.0000,48.0000,7.0000,0.6000,315.1000,647.0000,7.0000,,1.2000,24000.0000,75.0000,85.2900,0.9100,2014-25
6%Y-NiO/SBA-15,0.5000,700.0000,9.0000,48.0000,6.4000,0.5000,332.5000,655.0000,7.0000,,1.2000,24000.0000,82.8300,88.4700,0.9000,2014-25
9%Y-NiO/ SBA-15,0.5000,700.0000,9.0000,48.0000,6.6000,0.6000,375.1000,710.0000,7.0000,,1.2000,24000.0000,82.8500,88.7800,0.8900,2014-25
Ni-yolk@Ni@SiO2-8.6,0.3300,800.0000,29.5000,10.0000,1.5800,0.4200,77.0000,577.0000,28.9000,,0.0000,1440000.0000,,,0.8600,2014-33
Ni-yolk@Ni@SiO2-11.2,0.3300,800.0000,18.6000,10.0000,1.7100,0.4900,61.0000,493.0000,34.0000,,0.0000,1440000.0000,,,0.8000,2014-33
Ni-yolk@Ni@SiO2-15.1,0.3300,800.0000,13.8000,10.0000,1.3700,0.1100,38.0000,723.0000,42.0000,,0.0000,1440000.0000,,,0.4100,2014-33
Ni-yolk@Ni@SiO2-11.2,0.3300,800.0000,18.6000,25.0000,1.7100,0.4900,61.0000,493.0000,34.0000,,0.0000,36000.0000,91.0500,95.2500,0.8100,2014-33
Ni-yolk@Ni@SiO2-11.2,0.3300,800.0000,18.6000,50.0000,1.7100,0.4900,61.0000,493.0000,34.0000,,0.0000,36000.0000,89.6500,95.2500,0.8400,2014-33
Ni-yolk@Ni@SiO2-11.2,0.3300,800.0000,18.6000,75.0000,1.7100,0.4900,61.0000,493.0000,34.0000,,0.0000,36000.0000,89.9300,95.2500,0.8200,2014-33
Ni-yolk@Ni@SiO2-11.2,0.3300,800.0000,18.6000,100.0000,1.7100,0.4900,61.0000,493.0000,34.0000,,0.0000,36000.0000,89.7300,95.0000,0.8100,2014-33
NiB(0.0)/Al,0.5000,700.0000,10.0000,24.0000,10.4000,0.5600,191.0000,747.0000,9.2000,,0.0000,30000.0000,54.8600,65.4300,0.8300,2014-46
NiB(0.1)/Al,0.5000,700.0000,10.0000,24.0000,10.0000,0.5700,185.0000,735.0000,7.2000,,2.0000,30000.0000,53.1400,64.5700,0.8000,2014-46
NiB(0.3)/Al,0.5000,700.0000,10.0000,24.0000,10.0000,0.5500,189.0000,743.0000,5.7000,,2.0000,30000.0000,51.4300,62.2900,0.7700,2014-46
NiB(0.5)/Al,0.5000,700.0000,10.0000,24.0000,9.9000,0.5300,196.0000,759.0000,5.1000,,2.0000,30000.0000,52.0000,62.8600,0.7900,2014-46
NiB(0.7)/Al,0.5000,700.0000,10.0000,24.0000,10.9000,0.4700,156.0000,766.0000,9.5000,,2.0000,30000.0000,50.0000,60.5700,0.7900,2014-46
6.7%Ni/meso-SiO2,0.2000,650.0000,6.7000,6.0000,4.1000,0.5400,460.0000,390.0000,21.4000,4.7000,0.0000,24000.0000,,,0.9400,2014-81
3.1%Ni-SiO2,0.2000,650.0000,3.1000,6.0000,3.6000,0.6200,504.0000,452.0000,4.1000,24.8000,0.0000,24000.0000,,,0.9700,2014-81
6.2%Ni-SiO2,0.2000,650.0000,6.2000,6.0000,3.5800,0.5700,484.0000,457.0000,6.2000,16.3000,0.0000,24000.0000,,,1.0000,2014-81
6.7%Ni-SiO2,0.2000,650.0000,6.7000,6.0000,3.5700,0.4600,479.0000,460.0000,7.7000,13.1000,0.0000,24000.0000,,,0.9800,2014-81
8.8%Ni-SiO2,0.2000,650.0000,8.8000,6.0000,3.5800,0.3800,419.0000,473.0000,10.5000,9.6000,0.0000,24000.0000,,,1.0100,2014-81
13.2%Ni-SiO2,0.2000,650.0000,13.2000,6.0000,3.5500,0.3900,466.0000,473.0000,14.0000,7.2000,0.0000,24000.0000,,,1.0100,2014-81
6.7%Ni-SiO2,0.2000,650.0000,6.7000,15.0000,3.5700,0.4600,479.0000,460.0000,7.7000,13.1000,0.0000,24000.0000,,,0.9800,2014-81
8.8%Ni-SiO2,0.2000,650.0000,8.8000,15.0000,3.5800,0.3800,419.0000,473.0000,10.5000,9.6000,0.0000,24000.0000,,,0.9600,2014-81
6.7%Ni/meso-SiO2,0.2000,650.0000,6.7000,15.0000,4.1000,0.5400,460.0000,390.0000,21.4000,4.7000,0.0000,24000.0000,,,0.9600,2014-81
6.7%Ni-SiO2,0.2000,650.0000,6.7000,30.0000,3.5700,0.4600,479.0000,460.0000,7.7000,13.1000,0.0000,24000.0000,,,0.9900,2014-81
8.8%Ni-SiO2,0.2000,650.0000,8.8000,30.0000,3.5800,0.3800,419.0000,473.0000,10.5000,9.6000,0.0000,24000.0000,,,0.9300,2014-81
6.7%Ni/meso-SiO2,0.2000,650.0000,6.7000,30.0000,4.1000,0.5400,460.0000,390.0000,21.4000,4.7000,0.0000,24000.0000,,,0.9300,2014-81
Ni0.03Mg0.97O,0.5000,700.0000,3.0000,5.0000,42.7100,0.9400,88.1700,300.0000,18.5300,,0.0000,14000.0000,54.7500,70.2000,0.7700,2013-47
Ni0.07Mg0.93O,0.5000,700.0000,7.0000,5.0000,49.3900,1.0800,87.7100,790.0000,18.0200,,0.0000,14000.0000,67.7000,79.3000,0.9200,2013-47
Ni0.10Mg0.90O,0.5000,700.0000,10.0000,5.0000,35.7600,1.0300,115.3900,790.0000,13.3700,,0.0000,14000.0000,72.0000,82.9000,0.9000,2013-47
Ni0.15Mg0.85O,0.5000,700.0000,15.0000,5.0000,26.0400,0.5000,77.8100,790.0000,19.0700,,0.0000,14000.0000,70.3000,80.9000,0.9000,2013-47
Ni0.25Mg0.75O,0.5000,700.0000,25.0000,5.0000,46.2700,0.7500,64.8500,790.0000,21.2600,,0.0000,14000.0000,67.7000,76.9000,0.9100,2013-47
Ni-Ce-Ar,0.5000,800.0000,10.0000,30.0000,12.6000,0.7500,213.0000,536.0000,8.5000,,0.0000,12000.0000,89.3000,94.6000,1.0900,2013-60
Ni-Ce-CO2,0.5000,800.0000,10.0000,30.0000,12.6000,0.8000,225.0000,505.0000,11.0000,,0.0000,12000.0000,85.1000,91.4000,1.1100,2013-60
Ni-Ce-O2,0.5000,800.0000,10.0000,30.0000,12.7000,0.7900,221.0000,460.0000,10.0000,,0.0000,12000.0000,87.3000,92.4000,1.1100,2013-60
Ni-Ce-H2,0.5000,800.0000,10.0000,30.0000,12.6000,0.7800,221.0000,405.0000,10.0000,,0.0000,12000.0000,81.4000,87.5000,1.1300,2013-60
Ni/SiO2,0.5000,800.0000,5.0000,10.0000,7.5800,0.8700,294.0000,370.0000,15.4600,,0.0000,15000.0000,96.6000,91.8000,1.2200,2013-65
Ni/3CS,0.5000,800.0000,5.0000,10.0000,10.3200,0.8600,250.0000,377.0000,14.2400,,0.0000,15000.0000,94.3000,93.2000,1.0900,2013-65
Ni/9CS,0.5000,800.0000,5.0000,10.0000,9.6800,0.7700,241.0000,384.0000,12.4000,,0.0000,15000.0000,97.0000,96.5000,1.1600,2013-65
Ni/18CS,0.5000,800.0000,5.0000,10.0000,9.9000,0.7300,220.0000,413.0000,11.7500,,0.0000,15000.0000,97.4000,97.3000,1.1400,2013-65
Ni/30CS,0.5000,800.0000,5.0000,10.0000,10.7000,0.6100,214.0000,402.0000,11.2200,,0.0000,15000.0000,92.8000,90.8000,1.0700,2013-65
Ni (7)-MAl,0.2500,700.0000,7.0000,5.0000,13.5000,0.7600,281.0000,573.5000,9.6000,,0.0000,52000.0000,60.7000,49.4500,0.7500,2012-36
Ni (10)-MAl,0.2500,700.0000,10.0000,8.0000,9.6000,0.6200,315.0000,592.8000,10.9000,,0.0000,52000.0000,66.1000,50.7000,0.7900,2012-36
Ni (15)-MAl,0.2500,700.0000,15.0000,8.0000,9.3000,0.6000,270.0000,583.2000,18.6000,,0.0000,52000.0000,62.9000,49.9000,0.7300,2012-36
Ni/SBA-15,0.5000,700.0000,12.0000,40.0000,6.7400,1.5600,941.0000,619.0000,7.6000,,0.0000,36000.0000,65.4000,62.5000,1.0500,2012-37
Ni/Ce-SBA-15(R-0.04),0.5000,700.0000,12.0000,40.0000,6.4200,1.4600,885.0000,600.0000,5.3000,,0.0000,36000.0000,72.5000,74.3000,0.9800,2012-37
Ni/Ce-SBA-15(R-0.06),0.5000,700.0000,12.0000,40.0000,6.0900,0.8800,512.0000,592.0000,6.3000,,0.0000,36000.0000,62.5000,65.2000,0.9600,2012-37
Ni-MCM-41,0.3300,600.0000,20.0000,4.0000,2.6600,1.6600,661.0000,400.0000,9.7000,,0.0000,36000.0000,0.2800,0.3900,0.6300,2011-28
5Ni/MgO,0.5000,700.0000,5.0000,0.5000,29.8000,0.4700,58.0000,400.0000,11.0000,9.1000,0.0000,10000.0000,79.0000,79.3000,0.9300,2011-30
7Ni/MgO,0.5000,700.0000,7.0000,0.5000,31.5000,0.4200,48.1000,400.0000,11.5000,8.7000,0.0000,10000.0000,81.7000,83.8000,0.9600,2011-30
10Ni/MgO,0.5000,700.0000,10.0000,0.5000,32.6000,0.4200,46.9000,400.0000,14.1000,7.1000,0.0000,10000.0000,80.1000,81.5000,0.9400,2011-30
15Ni/MgO,0.5000,700.0000,15.0000,0.5000,34.4000,0.4000,44.1000,400.0000,20.8000,4.8000,0.0000,10000.0000,45.7000,53.5000,0.7200,2011-30
Ni/Al2O3,0.5000,800.0000,10.0000,4.0000,17.4000,0.3320,115.1000,800.0000,22.8000,,0.0000,60000.0000,72.9000,77.7000,,2004-25
Ni/Mg0.2Al0.8Ox,0.5000,800.0000,10.0000,4.0000,8.0000,0.4510,145.4000,800.0000,16.8000,,0.0000,60000.0000,80.8000,84.3000,,2004-25
Ni/Mg0.3Al0.7Ox,0.5000,800.0000,10.0000,4.0000,6.9000,0.4320,179.3000,800.0000,15.3000,,0.0000,60000.0000,86.3000,87.2000,,2004-25
Ni/Mg0.4Al0.6Ox,0.5000,800.0000,10.0000,4.0000,4.6000,0.4200,223.5000,800.0000,11.6000,,0.0000,60000.0000,85.1000,86.8000,,2004-25
Ni/Mg0.5Al0.5Ox,0.5000,800.0000,10.0000,4.0000,4.2000,0.4590,217.9000,800.0000,11.9000,,0.0000,60000.0000,84.4000,86.2000,,2004-25
Ni/Mg0.8Al0.2Ox,0.5000,800.0000,10.0000,4.0000,3.9000,0.3590,189.8000,800.0000,9.4000,,0.0000,60000.0000,83.7000,85.9000,,2004-25
Ni/α-Al2O3 [8],0.5000,800.0000,10.0000,4.0000,19.3000,0.0190,11.9000,800.0000,54.3000,,0.0000,60000.0000,67.4000,73.7000,,2004-25
10Ni/TS (50:50),0.5000,700.0000,10.0000,1.0000,14.0000,0.1900,143.8000,700.0000,5.7000,,0.0000,36000.0000,65.4000,73.6000,0.9800,2008-38
10Ni/TS (50:50),0.5000,700.0000,10.0000,4.0000,14.0000,0.1900,143.8000,700.0000,5.7000,,0.0000,36000.0000,66.8000,74.0000,1.0800,2008-38
10Ni/TS (50:50),0.5000,700.0000,10.0000,1.0000,14.0000,0.1900,143.8000,584.0000,5.7000,,0.0000,36000.0000,65.4000,73.6000,0.9800,2008-38
10Ni/TS (50:50),0.5000,700.0000,10.0000,4.0000,14.0000,0.1900,143.8000,584.0000,5.7000,,0.0000,36000.0000,66.8000,74.0000,1.0800,2008-38
5% Ni/ZrO2,0.5000,700.0000,5.0000,50.0000,3.7800,0.1660,134.6000,450.0000,14.1100,7.0800,0.0000,15000.0000,53.0000,,0.9900,2008-46
5% Ni–3% CeO2/ZrO2,0.5000,700.0000,5.0000,50.0000,4.2200,0.1890,133.1000,450.0000,13.2800,7.5200,1.1200,15000.0000,58.0000,,0.9300,2008-46
5% Ni–3% La2O3/ZrO2,0.5000,700.0000,5.0000,50.0000,4.0700,0.1810,134.4000,460.0000,12.1900,8.2000,1.1000,15000.0000,70.0000,,0.9600,2008-46
5% Ni–3% K2O/ZrO2,0.5000,700.0000,5.0000,50.0000,4.1900,0.1660,111.3400,540.0000,15.5900,6.4100,0.8200,15000.0000,68.0000,,0.9300,2008-46
5Ni-SBA-15,0.2500,750.0000,5.0000,72.0000,6.3200,0.9800,536.0000,626.0000,9.2000,,0.0000,50000.0000,77.0000,0.8800,,2009-5
5Ni/SBA-15,0.2500,750.0000,5.0000,72.0000,6.2800,1.1000,692.0000,300.0000,31.2000,,0.0000,50000.0000,66.0000,0.6400,,2009-5
5Ni-MCM-41,0.2500,750.0000,5.0000,72.0000,2.3300,0.6700,766.0000,633.0000,7.6000,,0.0000,50000.0000,55.0000,0.4400,,2009-5
5Ni/MCM-41,0.2500,750.0000,5.0000,72.0000,2.6500,0.7300,710.0000,709.0000,12.1000,,0.0000,50000.0000,73.0000,0.7700,,2009-5
5% Ni/MgO,0.5000,700.0000,5.0000,50.0000,29.8200,0.4690,58.0100,650.0000,11.0400,9.0500,0.0000,15000.0000,70.0000,76.0000,,2010-6
5% Ni–0.1% Pt/MgO,0.5000,700.0000,5.0000,50.0000,35.3000,0.4550,55.5000,650.0000,8.4400,11.8400,0.0000,15000.0000,81.0000,85.0000,,2010-6
5% Ni–0.3% Pt/MgO,0.5000,700.0000,5.0000,50.0000,22.0000,0.3800,51.4000,650.0000,9.3400,10.7000,0.0000,15000.0000,76.0000,85.0000,,2010-6
NCMZ (■),0.5000,750.0000,3.0000,40.0000,3.2000,0.3510,148.5000,750.0000,3.1000,21.3000,0.0000,125000.0000,83.0000,85.0000,0.9600,2010-7
NMZ (▴),0.5000,750.0000,6.0000,40.0000,3.4200,0.3710,155.8000,750.0000,5.0000,13.2000,0.0000,125000.0000,69.0000,72.0000,0.9000,2010-7
Ni-DHT,0.5000,750.0000,3.9700,72.0000,4.5000,0.9400,710.0000,750.0000,49.9000,2.0300,0.0000,50000.0000,61.0000,59.0000,0.3500,2010-14
Ni-GRF,0.5000,750.0000,3.8300,72.0000,5.4000,1.0100,625.0000,590.0000,20.1000,5.0300,0.0000,50000.0000,78.0000,79.0000,0.5800,2010-14
Ni-IMP,0.5000,750.0000,4.2400,72.0000,5.4000,0.8200,500.0000,397.0000,71.1000,1.4200,0.0000,50000.0000,9.0000,5.0000,0.0100,2010-14
Ni/CZ100,0.5000,700.0000,5.0000,3.0000,167.0000,0.2400,56.0000,650.0000,27.0000,,0.0000,30000.0000,21.0000,35.0000,0.4600,2010-17
Ni/CZ75,0.5000,700.0000,5.0000,3.0000,127.0000,0.2100,66.0000,750.0000,7.6000,,0.0000,30000.0000,34.0000,49.0000,0.6500,2010-17
Ni/CZ44,0.5000,700.0000,5.0000,3.0000,100.0000,0.2000,82.0000,825.0000,4.9000,,0.0000,30000.0000,31.0000,45.0000,0.6200,2010-17
Ni/CZ28,0.5000,700.0000,5.0000,3.0000,81.0000,0.1800,87.0000,850.0000,6.1000,,0.0000,30000.0000,39.0000,52.0000,0.6100,2010-17
